Repository: KanHatakeyama/Integrating-multiple-materials-science-projects

# Databases and graph libraries for machine learning of material science
- These are databases and demo codes for the following paper
- "Integrating multiple materials science projects in a single neural network"
- Published by Communications Materials

# Usage
- You can view databases used in the study in a "database" folder
- You can run jupyter notebook codes for the demo codes in a "codes" folder
(prediction of conductivity of PEDOT-PSS from texts, multitask learning of multiple databases, inverse problems, and control experiments against the graph approach)

# Note
Tested by Linux

# Todo
Most codes are written with camel case. Maybe modified in the future...

File: database/data/DB1_text_version.txt (part 1 of 4)
#ID
1
#comment
P001Fig1_1
#text
a mixture (1.3 weight percent of C0001 ("PH_thousand") and 98.7 weight percent of C0002) was spincoated,
which was kept for 15 minutes at 120 Celsius,
to which a mixture (0.0770 weight percent of C0004 and 99.92 weight percent of C0002) was dropped,
which was kept for 5 minutes at 140 Celsius,
which was rinsed by C0002,
which was kept for 5 minutes at 140 Celsius,
which gave an electric conductivity (197.15 S/cm)

#ID
2
#comment
P001Fig1_2
#text
a mixture (1.3 weight percent of C0001 ("PH_thousand") and 98.7 weight percent of C0002) was spincoated,
which was kept for 15 minutes at 120 Celsius,
to which a mixture (14.84 weight percent of C0004 and 85.13 weight percent of C0002) was dropped,
which was kept for 5 minutes at 140 Celsius,
which was rinsed by C0002,
which was kept for 5 minutes at 140 Celsius,
which gave an electric conductivity (533 S/cm)

#ID
3
#comment
P001Fig1_3
#text
a mixture (1.3 weight percent of C0001 ("PH_thousand") and 98.7 weight percent of C0002) was spincoated,
which was kept for 15 minutes at 120 Celsius,
to which a mixture (28.13 weight percent of C0004 and 71.87 weight percent of C0002) was dropped,
which was kept for 5 minutes at 140 Celsius,
which was rinsed by C0002,
which was kept for 5 minutes at 140 Celsius,
which gave an electric conductivity (660 S/cm)

#ID
4
#comment
P001Fig1_4
#text
a mixture (1.3 weight percent of C0001 ("PH_thousand") and 98.7 weight percent of C0002) was spincoated,
which was kept for 15 minutes at 120 Celsius,
to which a mixture (51.2 weight percent of C0004 and 48.8 weight percent of C0002) was dropped,
which was kept for 5 minutes at 140 Celsius,
which was rinsed by C0002,
which was kept for 5 minutes at 140 Celsius,
which gave an electric conductivity (860 S/cm)

#ID
5
#comment
P001Fig1_5
#text
a mixture (1.3 weight percent of C0001 ("PH_thousand") and 98.7 weight percent of C0002) was spincoated,
which was kept for 15 minutes at 120 Celsius,
to which a mixture (70.1 weight percent of C0004 and 29.9 weight percent of C0002) was dropped,
which was kept for 5 minutes at 140 Celsius,
which was rinsed by C0002,
which was kept for 5 minutes at 140 Celsius,
which gave an electric conductivity (1032 S/cm)

#ID
6
#comment
P001Fig1_6
#text
a mixture (1.3 weight percent of C0001 ("PH_thousand") and 98.7 weight percent of C0002) was spincoated,
which was kept for 15 minutes at 120 Celsius,
to which a mixture (86.4 weight percent of C0004 and 13.6 weight percent of C0002) was dropped,
which was kept for 5 minutes at 140 Celsius,
which was rinsed by C0002,
which was kept for 5 minutes at 140 Celsius,
which gave an electric conductivity (1068 S/cm)


#ID
7
#comment
P001Fig1_7
#text
a mixture (1.3 weight percent of C0001 ("PH_thousand") and 98.7 weight percent of C0002) was spincoated,
which was kept for 15 minutes at 120 Celsius,
to which C0004 was dropped,
which was kept for 5 minutes at 140 Celsius,
which was rinsed by C0002,
which was kept for 5 minutes at 140 Celsius,
which gave an electric conductivity (1159 S/cm)

#ID
8
#comment
P001Fig2_1
#text
a mixture (1.3 weight percent of C0001 ("PH_thousand") and 98.7 weight percent of C0002) was spincoated,
which was kept for 15 minutes at 120 Celsius,
to which C0004 was dropped,
which was kept for 5 minutes at 80 Celsius,
which was rinsed by C0002,
which was kept for 5 minutes at 140 Celsius,
which gave an electric conductivity (746 S/cm)

#ID
9
#comment
P001Fig2_2
#text
a mixture (1.3 weight percent of C0001 ("PH_thousand") and 98.7 weight percent of C0002) was spincoated,
which was kept for 15 minutes at 120 Celsius,
to which C0004 was dropped,
which was kept for 5 minutes at 100 Celsius,
which was rinsed by C0002,
which was kept for 5 minutes at 140 Celsius,
which gave an electric conductivity (891 S/cm)


#ID
10
#comment
P001Fig2_3
#text
a mixture (1.3 weight percent of C0001 ("PH_thousand") and 98.7 weight percent of C0002) was spincoated,
which was kept for 15 minutes at 120 Celsius,
to which C0004 was dropped,
which was kept for 5 minutes at 120 Celsius,
which was rinsed by C0002,
which was kept for 5 minutes at 140 Celsius,
which gave an electric conductivity (1114 S/cm)


#ID
11
#comment
P001Fig2_4
#text
a mixture (1.3 weight percent of C0001 ("PH_thousand") and 98.7 weight percent of C0002) was spincoated,
which was kept for 15 minutes at 120 Celsius,
to which C0004 was dropped,
which was kept for 5 minutes at 140 Celsius,
which was rinsed by C0002,
which was kept for 5 minutes at 140 Celsius,
which gave an electric conductivity (1167 S/cm)

#ID
12
#comment
P001Fig2_5
#text
a mixture (1.3 weight percent of C0001 ("PH_thousand") and 98.7 weight percent of C0002) was spincoated,
which was kept for 15 minutes at 120 Celsius,
to which C0004 was dropped,
which was kept for 5 minutes at 160 Celsius,
which was rinsed by C0002,
which was kept for 5 minutes at 140 Celsius,
which gave an electric conductivity (1170 S/cm)


#ID
13
#comment
P001Fig2_6
#text
a mixture (1.3 weight percent of C0001 ("PH_thousand") and 98.7 weight percent of C0002) was spincoated,
which was kept for 15 minutes at 120 Celsius,
to which C0004 was dropped,
which was kept for 5 minutes at 180 Celsius,
which was rinsed by C0002,
which was kept for 5 minutes at 140 Celsius,
which gave an electric conductivity (1155 S/cm)


#ID
14
#comment
P001Fig2_7
#text
a mixture (1.3 weight percent of C0001 ("PH_thousand") and 98.7 weight percent of C0002) was spincoated,
which was kept for 15 minutes at 120 Celsius,
to which C0004 was dropped,
which was kept for 5 minutes at 200 Celsius,
which was rinsed by C0002,
which was kept for 5 minutes at 140 Celsius,
which gave an electric conductivity (1143 S/cm)


#ID
15
#comment
P002Fig1a_1
#text
a mixture (1.3 weight percent of C0001 ("PH_thousand") and 98.7 weight percent of C0002) was spincoated,
which was kept for 15 minutes at 120 Celsius,
to which a mixture (0.09 weight percent of C0005 and 99.91 weight percent of C0002) was dropped,
which was kept for 5 minutes at 160 Celsius,
which was rinsed by C0002,
which was kept for 5 minutes at 160 Celsius,
which gave an electric conductivity (571 S/cm)


#ID
16
#comment
P002Fig1a_2
#text
a mixture (1.3 weight percent of C0001 ("PH_thousand") and 98.7 weight percent of C0002) was spincoated,
which was kept for 15 minutes at 120 Celsius,
to which a mixture (0.36 weight percent of C0005 and 99.64 weight percent of C0002) was dropped,
which was kept for 5 minutes at 160 Celsius,
which was rinsed by C0002,
which was kept for 5 minutes at 160 Celsius,
which gave an electric conductivity (1048 S/cm)


#ID
17
#comment
P002Fig1a_3
#text
a mixture (1.3 weight percent of C0001 ("PH_thousand") and 98.7 weight percent of C0002) was spincoated,
which was kept for 15 minutes at 120 Celsius,
to which a mixture (0.8 weight percent of C0005 and 99.2 weight percent of C0002) was dropped,
which was kept for 5 minutes at 160 Celsius,
which was rinsed by C0002,
which was kept for 5 minutes at 160 Celsius,
which gave an electric conductivity (1257 S/cm)


#ID
18
#comment
P002Fig1a_4
#text
a mixture (1.3 weight percent of C0001 ("PH_thousand") and 98.7 weight percent of C0002) was spincoated,
which was kept for 15 minutes at 120 Celsius,
to which a mixture (1.7 weight percent of C0005 and 98.3 weight percent of C0002) was dropped,
which was kept for 5 minutes at 160 Celsius,
which was rinsed by C0002,
which was kept for 5 minutes at 160 Celsius,
which gave an electric conductivity (1356 S/cm)


#ID
19
#comment
P002Fig1a_5
#text
a mixture (1.3 weight percent of C0001 ("PH_thousand") and 98.7 weight percent of C0002) was spincoated,
which was kept for 15 minutes at 120 Celsius,
to which a mixture (4.4 weight percent of C0005 and 95.6 weight percent of C0002) was dropped,
which was kept for 5 minutes at 160 Celsius,
which was rinsed by C0002,
which was kept for 5 minutes at 160 Celsius,
which gave an electric conductivity (1879 S/cm)


#ID
20
#comment
P002Fig1a_6
#text
a mixture (1.3 weight percent of C0001 ("PH_thousand") and 98.7 weight percent of C0002) was spincoated,
which was kept for 15 minutes at 120 Celsius,
to which a mixture (7 weight percent of C0005 and 93 weight percent of C0002) was dropped,
which was kept for 5 minutes at 160 Celsius,
which was rinsed by C0002,
which was kept for 5 minutes at 160 Celsius,
which gave an electric conductivity (1356 S/cm)


#ID
21
#comment
P002Fig1a_7
#text
a mixture (1.3 weight percent of C0001 ("PH_thousand") and 98.7 weight percent of C0002) was spincoated,
which was kept for 15 minutes at 120 Celsius,
to which a mixture (9 weight percent of C0005 and 91 weight percent of C0002) was dropped,
which was kept for 5 minutes at 160 Celsius,
which was rinsed by C0002,
which was kept for 5 minutes at 160 Celsius,
which gave an electric conductivity (2194 S/cm)


#ID
22
#comment
P002Fig1a_8
#text
a mixture (1.3 weight percent of C0001 ("PH_thousand") and 98.7 weight percent of C0002) was spincoated,
which was kept for 15 minutes at 120 Celsius,
to which a mixture (13 weight percent of C0005 and 87 weight percent of C0002) was dropped,
which was kept for 5 minutes at 160 Celsius,
which was rinsed by C0002,
which was kept for 5 minutes at 160 Celsius,
which gave an electric conductivity (2410 S/cm)


#ID
23
#comment
P002Fig1a_9
#text
a mixture (1.3 weight percent of C0001 ("PH_thousand") and 98.7 weight percent of C0002) was spincoated,
which was kept for 15 minutes at 120 Celsius,
to which a mixture (17 weight percent of C0005 and 83 weight percent of C0002) was dropped,
which was kept for 5 minutes at 160 Celsius,
which was rinsed by C0002,
which was kept for 5 minutes at 160 Celsius,
which gave an electric conductivity (2388 S/cm)


#ID
24
#comment
P002Fig1a_10
#text
a mixture (1.3 weight percent of C0001 ("PH_thousand") and 98.7 weight percent of C0002) was spincoated,
which was kept for 15 minutes at 120 Celsius,
to which a mixture (21 weight percent of C0005 and 79 weight percent of C0002) was dropped,
which was kept for 5 minutes at 160 Celsius,
which was rinsed by C0002,
which was kept for 5 minutes at 160 Celsius,
which gave an electric conductivity (2379 S/cm)


#ID
25
#comment
P002Fig1a_11
#text
a mixture (1.3 weight percent of C0001 ("PH_thousand") and 98.7 weight percent of C0002) was spincoated,
which was kept for 15 minutes at 120 Celsius,
to which a mixture (25 weight percent of C0005 and 75 weight percent of C0002) was dropped,
which was kept for 5 minutes at 160 Celsius,
which was rinsed by C0002,
which was kept for 5 minutes at 160 Celsius,
which gave an electric conductivity (2361 S/cm)


#ID
26
#comment
P002Fig1b_1
#text
a mixture (1.3 weight percent of C0001 ("PH_thousand") and 98.7 weight percent of C0002) was spincoated,
which was kept for 15 minutes at 120 Celsius,
to which a mixture (9 weight percent of C0005 and 91 weight percent of C0002) was dropped,
which was kept for 5 minutes at 100 Celsius,
which was rinsed by C0002,
which was kept for 5 minutes at 160 Celsius,
which gave an electric conductivity (1600 S/cm)


#ID
27
#comment
P002Fig1b_2
#text
a mixture (1.3 weight percent of C0001 ("PH_thousand") and 98.7 weight percent of C0002) was spincoated,
which was kept for 15 minutes at 120 Celsius,
to which a mixture (9 weight percent of C0005 and 91 weight percent of C0002) was dropped,
which was kept for 5 minutes at 120 Celsius,
which was rinsed by C0002,
which was kept for 5 minutes at 160 Celsius,
which gave an electric conductivity (1704 S/cm)


#ID
28
#comment
P002Fig1b_3
#text
a mixture (1.3 weight percent of C0001 ("PH_thousand") and 98.7 weight percent of C0002) was spincoated,
which was kept for 15 minutes at 120 Celsius,
to which a mixture (9 weight percent of C0005 and 91 weight percent of C0002) was dropped,
which was kept for 5 minutes at 140 Celsius,
which was rinsed by C0002,
which was kept for 5 minutes at 160 Celsius,
which gave an electric conductivity (1893 S/cm)


#ID
29
#comment
P002Fig1b_4
#text
a mixture (1.3 weight percent of C0001 ("PH_thousand") and 98.7 weight percent of C0002) was spincoated,
which was kept for 15 minutes at 120 Celsius,
to which a mixture (9 weight percent of C0005 and 91 weight percent of C0002) was dropped,
which was kept for 5 minutes at 150 Celsius,
which was rinsed by C0002,
which was kept for 5 minutes at 160 Celsius,
which gave an electric conductivity (1999 S/cm)


#ID
30
#comment
P002Fig1b_5
#text
a mixture (1.3 weight percent of C0001 ("PH_thousand") and 98.7 weight percent of C0002) was spincoated,
which was kept for 15 minutes at 120 Celsius,
to which a mixture (9 weight percent of C0005 and 91 weight percent of C0002) was dropped,
which was kept for 5 minutes at 160 Celsius,
which was rinsed by C0002,
which was kept for 5 minutes at 160 Celsius,
which gave an electric conductivity (2182 S/cm)


#ID
31
#comment
P002Fig1b_6
#text
a mixture (1.3 weight percent of C0001 ("PH_thousand") and 98.7 weight percent of C0002) was spincoated,
which was kept for 15 minutes at 120 Celsius,
to which a mixture (9 weight percent of C0005 and 91 weight percent of C0002) was dropped,
which was kept for 5 minutes at 170 Celsius,
which was rinsed by C0002,
which was kept for 5 minutes at 160 Celsius,
which gave an electric conductivity (2034 S/cm)


#ID
32
#comment
P002Fig1b_7
#text
a mixture (1.3 weight percent of C0001 ("PH_thousand") and 98.7 weight percent of C0002) was spincoated,
which was kept for 15 minutes at 120 Celsius,
to which a mixture (9 weight percent of C0005 and 91 weight percent of C0002) was dropped,
which was kept for 5 minutes at 180 Celsius,
which was rinsed by C0002,
which was kept for 5 minutes at 160 Celsius,
which gave an electric conductivity (1805 S/cm)


#ID
33
#comment
P002Fig1b_8
#text
a mixture (1.3 weight percent of C0001 ("PH_thousand") and 98.7 weight percent of C0002) was spincoated,
which was kept for 15 minutes at 120 Celsius,
to which a mixture (9 weight percent of C0005 and 91 weight percent of C0002) was dropped,
which was kept for 5 minutes at 200 Celsius,
which was rinsed by C0002,
which was kept for 5 minutes at 160 Celsius,
which gave an electric conductivity (1724 S/cm)


#ID
34
#comment
P003Table1_1
#text
a mixture (1.3 weight percent of C0001 ("PH_thousand") and 98.7 weight percent of C0002) was spincoated,
which was kept for 15 minutes at 120 Celsius,
to which a mixture (0.1 molar concentration of C0006 in C0008) was dropped,
which was kept for 5 minutes at 140 Celsius,
which was rinsed by C0002,
which was kept for 5 minutes at 140 Celsius,
which gave an electric conductivity (1020 S/cm)


#ID
35
#comment
P003Table1_2
#text
a mixture (1.3 weight percent of C0001 ("PH_thousand") and 98.7 weight percent of C0002) was spincoated,
which was kept for 15 minutes at 120 Celsius,
to which a mixture (0.1 molar concentration of C0006 in C0009) was dropped,
which was kept for 5 minutes at 140 Celsius,
which was rinsed by C0002,
which was kept for 5 minutes at 140 Celsius,
which gave an electric conductivity (1370 S/cm)


#ID
36
#comment
P003Table1_3
#text
a mixture (1.3 weight percent of C0001 ("PH_thousand") and 98.7 weight percent of C0002) was spincoated,
which was kept for 15 minutes at 120 Celsius,
to which a mixture (0.1 molar concentration of C0006 in C0010) was dropped,
which was kept for 5 minutes at 140 Celsius,
which was rinsed by C0002,
which was kept for 5 minutes at 140 Celsius,
which gave an electric conductivity (1660 S/cm)


#ID
37
#comment
P003Table1_4
#text
a mixture (1.3 weight percent of C0001 ("PH_thousand") and 98.7 weight percent of C0002) was spincoated,
which was kept for 15 minutes at 120 Celsius,
to which a mixture (0.1 molar concentration of C0006 in C0011) was dropped,
which was kept for 5 minutes at 140 Celsius,
which was rinsed by C0002,
which was kept for 5 minutes at 140 Celsius,
which gave an electric conductivity (740 S/cm)


#ID
38
#comment
P003Table1_5
#text
a mixture (1.3 weight percent of C0001 ("PH_thousand") and 98.7 weight percent of C0002) was spincoated,
which was kept for 15 minutes at 120 Celsius,
to which a mixture (0.1 molar concentration of C0007 in C0010) was dropped,
which was kept for 5 minutes at 140 Celsius,
which was rinsed by C0002,
which was kept for 5 minutes at 140 Celsius,
which gave an electric conductivity (1280 S/cm)


#ID
39
#comment
P003Table1_6
#text
a mixture (1.3 weight percent of C0001 ("PH_thousand") and 98.7 weight percent of C0002) was spincoated,
which was kept for 15 minutes at 120 Celsius,
to which a mixture (0.1 molar concentration of C0006 in C0012) was dropped,
which was kept for 5 minutes at 140 Celsius,
which was rinsed by C0002,
which was kept for 5 minutes at 140 Celsius,
which gave an electric conductivity (1570 S/cm)


#ID
40
#comment
P003Table1_7
#text
a mixture (1.3 weight percent of C0001 ("PH_thousand") and 98.7 weight percent of C0002) was spincoated,
which was kept for 15 minutes at 120 Celsius,
to which a mixture (0.1 molar concentration of C0006 in C0013) was dropped,
which was kept for 5 minutes at 140 Celsius,
which was rinsed by C0002,
which was kept for 5 minutes at 140 Celsius,
which gave an electric conductivity (1640 S/cm)


#ID
41
#comment
P003Table1_8
#text
a mixture (1.3 weight percent of C0001 ("PH_thousand") and 98.7 weight percent of C0002) was spincoated,
which was kept for 15 minutes at 120 Celsius,
to which a mixture (0.1 molar concentration of C0006 in C0014) was dropped,
which was kept for 5 minutes at 140 Celsius,
which was rinsed by C0002,
which was kept for 5 minutes at 140 Celsius,
which gave an electric conductivity (1210 S/cm)


#ID
42
#comment
P003Table1_9
#text
a mixture (1.3 weight percent of C0001 ("PH_thousand") and 98.7 weight percent of C0002) was spincoated,
which was kept for 15 minutes at 120 Celsius,
to which a mixture (0.1 molar concentration of C0006 in C0002) was dropped,
which was kept for 5 minutes at 140 Celsius,
which was rinsed by C0002,
which was kept for 5 minutes at 140 Celsius,
which gave an electric conductivity (970 S/cm)


#ID
43
#comment
P003Table1_10
#text
a mixture (1.3 weight percent of C0001 ("PH_thousand") and 98.7 weight percent of C0002) was spincoated,
which was kept for 15 minutes at 120 Celsius,
to which a mixture (0.1 molar concentration of C0007 in C0013) was dropped,
which was kept for 5 minutes at 140 Celsius,
which was rinsed by C0002,
which was kept for 5 minutes at 140 Celsius,
which gave an electric conductivity (1260 S/cm)


#ID
44
#comment
P003Table2_1
#text
a mixture (1.3 weight percent of C0001 ("PH_thousand") and 98.7 weight percent of C0002) was spincoated,
which was kept for 15 minutes at 120 Celsius,
to which C0008 was dropped,
which was kept for 5 minutes at 140 Celsius,
which was rinsed by C0002,
which was kept for 5 minutes at 140 Celsius,
which gave an electric conductivity (0.35 S/cm)


#ID
45
#comment
P003Table2_2
#text
a mixture (1.3 weight percent of C0001 ("PH_thousand") and 98.7 weight percent of C0002) was spincoated,
which was kept for 15 minutes at 120 Celsius,
to which C0009 was dropped,
which was kept for 5 minutes at 140 Celsius,
which was rinsed by C0002,
which was kept for 5 minutes at 140 Celsius,
which gave an electric conductivity (370 S/cm)


#ID
46
#comment
P003Table2_3
#text
a mixture (1.3 weight percent of C0001 ("PH_thousand") and 98.7 weight percent of C0002) was spincoated,
which was kept for 15 minutes at 120 Celsius,
to which C0010 was dropped,
which was kept for 5 minutes at 140 Celsius,
which was rinsed by C0002,
which was kept for 5 minutes at 140 Celsius,
which gave an electric conductivity (1.2 S/cm)


#ID
47
#comment
P003Table2_4
#text
a mixture (1.3 weight percent of C0001 ("PH_thousand") and 98.7 weight percent of C0002) was spincoated,
which was kept for 15 minutes at 120 Celsius,
to which C0012 was dropped,
which was kept for 5 minutes at 140 Celsius,
which was rinsed by C0002,
which was kept for 5 minutes at 140 Celsius,
which gave an electric conductivity (960 S/cm)


#ID
48
#comment
P003Table2_5
#text
a mixture (1.3 weight percent of C0001 ("PH_thousand") and 98.7 weight percent of C0002) was spincoated,
which was kept for 15 minutes at 120 Celsius,
to which C0013 was dropped,
which was kept for 5 minutes at 140 Celsius,
which was rinsed by C0002,
which was kept for 5 minutes at 140 Celsius,
which gave an electric conductivity (0.87 S/cm)


#ID
49
#comment
P003Table2_6
#text
a mixture (1.3 weight percent of C0001 ("PH_thousand") and 98.7 weight percent of C0002) was spincoated,
which was kept for 15 minutes at 120 Celsius,
to which C0014 was dropped,
which was kept for 5 minutes at 140 Celsius,
which was rinsed by C0002,
which was kept for 5 minutes at 140 Celsius,
which gave an electric conductivity (890 S/cm)


#ID
50
#comment
P003Table2_7
#text
a mixture (1.3 weight percent of C0001 ("PH_thousand") and 98.7 weight percent of C0002) was spincoated,
which was kept for 15 minutes at 120 Celsius,
to which C0011 was dropped,
which was kept for 5 minutes at 140 Celsius,
which was rinsed by C0002,
which was kept for 5 minutes at 140 Celsius,
which gave an electric conductivity (0.24 S/cm)


#ID
51
#comment
P003Table2_1
#text
a mixture (1.3 weight percent of C0001 ("PH_thousand") and 98.7 weight percent of C0002) was spincoated,
which was kept for 15 minutes at 120 Celsius,
to which C0002 was dropped,
which was kept for 5 minutes at 140 Celsius,
which was rinsed by C0002,
which was kept for 5 minutes at 140 Celsius,
which gave an electric conductivity (3 S/cm)


#ID
52
#comment
P003TFig2a1
#text
a mixture (1.3 weight percent of C0001 ("PH_thousand") and 98.7 weight percent of C0002) was spincoated,
which was kept for 15 minutes at 120 Celsius,
to which a mixture (0.00000004749 molar concentration of C0006 in C0010) was dropped,
which was kept for 5 minutes at 140 Celsius,
which was rinsed by C0002,
which was kept for 5 minutes at 140 Celsius,
which gave an electric conductivity (0.0574 S/cm)


#ID
53
#comment
P003TFig2a1
#text
a mixture (1.3 weight percent of C0001 ("PH_thousand") and 98.7 weight percent of C0002) was spincoated,
which was kept for 15 minutes at 120 Celsius,
to which a mixture (0.0000004680497182 molar concentration of C0006 in C0010) was dropped,
which was kept for 5 minutes at 140 Celsius,
which was rinsed by C0002,
which was kept for 5 minutes at 140 Celsius,
which gave an electric conductivity (0.0438 S/cm)


#ID
54
#comment
P003TFig2a1
#text
a mixture (1.3 weight percent of C0001 ("PH_thousand") and 98.7 weight percent of C0002) was spincoated,
which was kept for 15 minutes at 120 Celsius,
to which a mixture (0.0000048676996033 molar concentration of C0006 in C0010) was dropped,
which was kept for 5 minutes at 140 Celsius,
which was rinsed by C0002,
which was kept for 5 minutes at 140 Celsius,
which gave an electric conductivity (0.0453 S/cm)


#ID
55
#comment
P003TFig2a1
#text
a mixture (1.3 weight percent of C0001 ("PH_thousand") and 98.7 weight percent of C0002) was spincoated,
which was kept for 15 minutes at 120 Celsius,
to which a mixture (0.0000467693651170 molar concentration of C0006 in C0010) was dropped,
which was kept for 5 minutes at 140 Celsius,
which was rinsed by C0002,
which was kept for 5 minutes at 140 Celsius,
which gave an electric conductivity (0.0383 S/cm)


#ID
56
#comment
P003TFig2a1
#text
a mixture (1.3 weight percent of C0001 ("PH_thousand") and 98.7 weight percent of C0002) was spincoated,
which was kept for 15 minutes at 120 Celsius,
to which a mixture (0.0000993741123712 molar concentration of C0006 in C0010) was dropped,
which was kept for 5 minutes at 140 Celsius,
which was rinsed by C0002,
which was kept for 5 minutes at 140 Celsius,
which gave an electric conductivity (0.0329 S/cm)


#ID
57
#comment
P003TFig2a1
#text
a mixture (1.3 weight percent of C0001 ("PH_thousand") and 98.7 weight percent of C0002) was spincoated,
which was kept for 15 minutes at 120 Celsius,
to which a mixture (0.000537545 molar concentration of C0006 in C0010) was dropped,
which was kept for 5 minutes at 140 Celsius,
which was rinsed by C0002,
which was kept for 5 minutes at 140 Celsius,
which gave an electric conductivity (0.019202767 S/cm)


#ID
58
#comment
P003TFig2a1
#text
a mixture (1.3 weight percent of C0001 ("PH_thousand") and 98.7 weight percent of C0002) was spincoated,
which was kept for 15 minutes at 120 Celsius,
to which a mixture (0.000975222 molar concentration of C0006 in C0010) was dropped,
which was kept for 5 minutes at 140 Celsius,
which was rinsed by C0002,
which was kept for 5 minutes at 140 Celsius,
which gave an electric conductivity (0.011784143 S/cm)


#ID
59
#comment
P003TFig2a1
#text
a mixture (1.3 weight percent of C0001 ("PH_thousand") and 98.7 weight percent of C0002) was spincoated,
which was kept for 15 minutes at 120 Celsius,
to which a mixture (0.004598408 molar concentration of C0006 in C0010) was dropped,
which was kept for 5 minutes at 140 Celsius,
which was rinsed by C0002,
which was kept for 5 minutes at 140 Celsius,
which gave an electric conductivity (0.00191221 S/cm)


#ID
60
#comment
P003TFig2a1
#text
a mixture (1.3 weight percent of C0001 ("PH_thousand") and 98.7 weight percent of C0002) was spincoated,
which was kept for 15 minutes at 120 Celsius,
to which a mixture (0.009755697 molar concentration of C0006 in C0010) was dropped,
which was kept for 5 minutes at 140 Celsius,
which was rinsed by C0002,
which was kept for 5 minutes at 140 Celsius,
which gave an electric conductivity (0.001255221 S/cm)


#ID
61
#comment
P003TFig2a1
#text
a mixture (1.3 weight percent of C0001 ("PH_thousand") and 98.7 weight percent of C0002) was spincoated,
which was kept for 15 minutes at 120 Celsius,
to which a mixture (0.046367343 molar concentration of C0006 in C0010) was dropped,
which was kept for 5 minutes at 140 Celsius,
which was rinsed by C0002,
which was kept for 5 minutes at 140 Celsius,
which gave an electric conductivity (0.000830924 S/cm)

#ID
62
#comment
P003TFig2a1
#text
a mixture (1.3 weight percent of C0001 ("PH_thousand") and 98.7 weight percent of C0002) was spincoated,
which was kept for 15 minutes at 120 Celsius,
to which a mixture (0.481897632 molar concentration of C0006 in C0010) was dropped,
which was kept for 5 minutes at 140 Celsius,
which was rinsed by C0002,
which was kept for 5 minutes at 140 Celsius,
which gave an electric conductivity (0.000763833 S/cm)

#ID
63
#comment
P003TFig2a1
#text
a mixture (1.3 weight percent of C0001 ("PH_thousand") and 98.7 weight percent of C0002) was spincoated,
which was kept for 15 minutes at 120 Celsius,
to which a mixture (0.854409966 molar concentration of C0006 in C0010) was dropped,
which was kept for 5 minutes at 140 Celsius,
which was rinsed by C0002,
which was kept for 5 minutes at 140 Celsius,
which gave an electric conductivity (0.000803408 S/cm)

#ID
64
#comment
P003TFig2a1
#text
a mixture (1.3 weight percent of C0001 ("PH_thousand") and 98.7 weight percent of C0002) was spincoated,
which was kept for 15 minutes at 120 Celsius,
to which a mixture (1.364499897 molar concentration of C0006 in C0010) was dropped,
which was kept for 5 minutes at 140 Celsius,
which was rinsed by C0002,
which was kept for 5 minutes at 140 Celsius,
which gave an electric conductivity (0.000776803 S/cm)

#ID
65
#comment
P003TFig2a1
#text
a mixture (1.3 weight percent of C0001 ("PH_thousand") and 98.7 weight percent of C0002) was spincoated,
which was kept for 15 minutes at 120 Celsius,
to which a mixture (2.017512357 molar concentration of C0006 in C0010) was dropped,
which was kept for 5 minutes at 140 Celsius,
which was rinsed by C0002,
which was kept for 5 minutes at 140 Celsius,
which gave an electric conductivity (0.00089633 S/cm)


#ID
66
#comment
P003TFig2a2
#text
a mixture (1.3 weight percent of C0001 ("PH_thousand") and 98.7 weight percent of C0002) was spincoated,
which was kept for 15 minutes at 120 Celsius,
to which a mixture (0.000955706 molar concentration of C0006 in C0013) was dropped,
which was kept for 5 minutes at 140 Celsius,
which was rinsed by C0002,
which was kept for 5 minutes at 140 Celsius,
which gave an electric conductivity (0.032912999 S/cm)

#ID
67
#comment
P003TFig2a2
#text
a mixture (1.3 weight percent of C0001 ("PH_thousand") and 98.7 weight percent of C0002) was spincoated,
which was kept for 15 minutes at 120 Celsius,
to which a mixture (0.004905469 molar concentration of C0006 in C0013) was dropped,
which was kept for 5 minutes at 140 Celsius,
which was rinsed by C0002,
which was kept for 5 minutes at 140 Celsius,
which gave an electric conductivity (0.017801518 S/cm)

#ID
68
#comment
P003TFig2a2
#text
a mixture (1.3 weight percent of C0001 ("PH_thousand") and 98.7 weight percent of C0002) was spincoated,
which was kept for 15 minutes at 120 Celsius,
to which a mixture (0.009840517 molar concentration of C0006 in C0013) was dropped,
which was kept for 5 minutes at 140 Celsius,
which was rinsed by C0002,
which was kept for 5 minutes at 140 Celsius,
which gave an electric conductivity (0.005809894 S/cm)


#ID
69
#comment
P003TFig2a2
#text
a mixture (1.3 weight percent of C0001 ("PH_thousand") and 98.7 weight percent of C0002) was spincoated,
which was kept for 15 minutes at 120 Celsius,
to which a mixture (0.048967272 molar concentration of C0006 in C0013) was dropped,
which was kept for 5 minutes at 140 Celsius,
which was rinsed by C0002,
which was kept for 5 minutes at 140 Celsius,
which gave an electric conductivity (0.001298212 S/cm)


#ID
70
#comment
P003TFig2a2
#text
a mixture (1.3 weight percent of C0001 ("PH_thousand") and 98.7 weight percent of C0002) was spincoated,
which was kept for 15 minutes at 120 Celsius,
to which a mixture (0.096017083 molar concentration of C0006 in C0013) was dropped,
which was kept for 5 minutes at 140 Celsius,
which was rinsed by C0002,
which was kept for 5 minutes at 140 Celsius,
which gave an electric conductivity (0.000751079 S/cm)


#ID
71
#comment
P003TFig2a2
#text
a mixture (1.3 weight percent of C0001 ("PH_thousand") and 98.7 weight percent of C0002) was spincoated,
which was kept for 15 minutes at 120 Celsius,
to which a mixture (0.481851791 molar concentration of C0006 in C0013) was dropped,
which was kept for 5 minutes at 140 Celsius,
which was rinsed by C0002,
which was kept for 5 minutes at 140 Celsius,
which gave an electric conductivity (0.000751079 S/cm)


#ID
72
#comment
P003TFig2a2
#text
a mixture (1.3 weight percent of C0001 ("PH_thousand") and 98.7 weight percent of C0002) was spincoated,
which was kept for 15 minutes at 120 Celsius,
to which a mixture (0.94749046 molar concentration of C0006 in C0013) was dropped,
which was kept for 5 minutes at 140 Celsius,
which was rinsed by C0002,
which was kept for 5 minutes at 140 Celsius,
which gave an electric conductivity (0.000714081 S/cm)

#ID
73
#comment
P003TFig2b1
#text
a mixture (1.3 weight percent of C0001 ("PH_thousand") and 98.7 weight percent of C0002) was spincoated,
which was kept for 15 minutes at 120 Celsius,
to which a mixture (0.1 molar concentration of C0006 in C0010) was dropped,
which was kept for 5 minutes at 80 Celsius,
which was rinsed by C0002,
which was kept for 5 minutes at 140 Celsius,
which gave an electric conductivity (810.2364201 S/cm)

#ID
74
#comment
P003TFig2b1
#text
a mixture (1.3 weight percent of C0001 ("PH_thousand") and 98.7 weight percent of C0002) was spincoated,
which was kept for 15 minutes at 120 Celsius,
to which a mixture (0.1 molar concentration of C0006 in C0010) was dropped,
which was kept for 5 minutes at 100.0931759 Celsius,
which was rinsed by C0002,
which was kept for 5 minutes at 140 Celsius,
which gave an electric conductivity (1402.113114 S/cm)

#ID
75
#comment
P003TFig2b1
#text
a mixture (1.3 weight percent of C0001 ("PH_thousand") and 98.7 weight percent of C0002) was spincoated,
which was kept for 15 minutes at 120 Celsius,
to which a mixture (0.1 molar concentration of C0006 in C0010) was dropped,
which was kept for 5 minutes at 120.3856308 Celsius,
which was rinsed by C0002,
which was kept for 5 minutes at 140 Celsius,
which gave an electric conductivity (1656.978496 S/cm)


#ID
76
#comment
P003TFig2b1
#text
a mixture (1.3 weight percent of C0001 ("PH_thousand") and 98.7 weight percent of C0002) was spincoated,
which was kept for 15 minutes at 120 Celsius,
to which a mixture (0.1 molar concentration of C0006 in C0010) was dropped,
which was kept for 5 minutes at 140 Celsius,
which was rinsed by C0002,
which was kept for 5 minutes at 140 Celsius,
which gave an electric conductivity (1666 S/cm)


#ID
77
#comment
P003TFig2b1
#text
a mixture (1.3 weight percent of C0001 ("PH_thousand") and 98.7 weight percent of C0002) was spincoated,
which was kept for 15 minutes at 120 Celsius,
to which a mixture (0.1 molar concentration of C0006 in C0010) was dropped,
which was kept for 5 minutes at 160 Celsius,
which was rinsed by C0002,
which was kept for 5 minutes at 140 Celsius,
which gave an electric conductivity (1304 S/cm)


#ID
78
#comment
P003TFig2b1
#text
a mixture (1.3 weight percent of C0001 ("PH_thousand") and 98.7 weight percent of C0002) was spincoated,
which was kept for 15 minutes at 120 Celsius,
to which a mixture (0.1 molar concentration of C0006 in C0010) was dropped,
which was kept for 5 minutes at 180 Celsius,
which was rinsed by C0002,
which was kept for 5 minutes at 140 Celsius,
which gave an electric conductivity (1161 S/cm)


#ID
79
#comment
P003TFig2b1
#text
a mixture (1.3 weight percent of C0001 ("PH_thousand") and 98.7 weight percent of C0002) was spincoated,
which was kept for 15 minutes at 120 Celsius,
to which a mixture (0.1 molar concentration of C0006 in C0010) was dropped,
which was kept for 5 minutes at 200 Celsius,
which was rinsed by C0002,
which was kept for 5 minutes at 140 Celsius,
which gave an electric conductivity (984 S/cm)


#ID
80
#comment
P003TFig2b2
#text
a mixture (1.3 weight percent of C0001 ("PH_thousand") and 98.7 weight percent of C0002) was spincoated,
which was kept for 15 minutes at 120 Celsius,
to which a mixture (0.1 molar concentration of C0006 in C0013) was dropped,
which was kept for 5 minutes at 80 Celsius,
which was rinsed by C0002,
which was kept for 5 minutes at 140 Celsius,
which gave an electric conductivity (672 S/cm)


#ID
81
#comment
P003TFig2b2
#text
a mixture (1.3 weight percent of C0001 ("PH_thousand") and 98.7 weight percent of C0002) was spincoated,
which was kept for 15 minutes at 120 Celsius,
to which a mixture (0.1 molar concentration of C0006 in C0013) was dropped,
which was kept for 5 minutes at 100 Celsius,
which was rinsed by C0002,
which was kept for 5 minutes at 140 Celsius,
which gave an electric conductivity (1424 S/cm)


#ID
82
#comment
P003TFig2b2
#text
a mixture (1.3 weight percent of C0001 ("PH_thousand") and 98.7 weight percent of C0002) was spincoated,
which was kept for 15 minutes at 120 Celsius,
to which a mixture (0.1 molar concentration of C0006 in C0013) was dropped,
which was kept for 5 minutes at 120 Celsius,
which was rinsed by C0002,
which was kept for 5 minutes at 140 Celsius,
which gave an electric conductivity (1610 S/cm)


#ID
83
#comment
P003TFig2b2
#text
a mixture (1.3 weight percent of C0001 ("PH_thousand") and 98.7 weight percent of C0002) was spincoated,
which was kept for 15 minutes at 120 Celsius,
to which a mixture (0.1 molar concentration of C0006 in C0013) was dropped,
which was kept for 5 minutes at 140 Celsius,
which was rinsed by C0002,
which was kept for 5 minutes at 140 Celsius,
which gave an electric conductivity (1637 S/cm)


#ID
84
#comment
P003TFig2b2
#text
a mixture (1.3 weight percent of C0001 ("PH_thousand") and 98.7 weight percent of C0002) was spincoated,
which was kept for 15 minutes at 120 Celsius,
to which a mixture (0.1 molar concentration of C0006 in C0013) was dropped,
which was kept for 5 minutes at 160 Celsius,
which was rinsed by C0002,
which was kept for 5 minutes at 140 Celsius,
which gave an electric conductivity (1502 S/cm)


#ID
85
#comment
P003TFig2b2
#text
a mixture (1.3 weight percent of C0001 ("PH_thousand") and 98.7 weight percent of C0002) was spincoated,
which was kept for 15 minutes at 120 Celsius,
to which a mixture (0.1 molar concentration of C0006 in C0013) was dropped,
which was kept for 5 minutes at 180 Celsius,
which was rinsed by C0002,
which was kept for 5 minutes at 140 Celsius,
which gave an electric conductivity (1054 S/cm)


#ID
86
#comment
P003TFig2b2
#text
a mixture (1.3 weight percent of C0001 ("PH_thousand") and 98.7 weight percent of C0002) was spincoated,
which was kept for 15 minutes at 120 Celsius,
to which a mixture (0.1 molar concentration of C0006 in C0013) was dropped,
which was kept for 5 minutes at 200 Celsius,
which was rinsed by C0002,
which was kept for 5 minutes at 140 Celsius,
which gave an electric conductivity (715 S/cm)


#ID
87
#comment
P005TFig1a
#text
a mixture (1.3 weight percent of C0001 ("PH_thousand") and 98.7 weight percent of C0002) was spincoated,
which was kept for 15 minutes at 120 Celsius,
which was rinsed by C0009,
to which a mixture C0002 was dropped,
which was kept for 10 minutes at 25 Celsius,
which was rinsed by C0009,
which was kept for 5 minutes at 160 Celsius,
which gave an electric conductivity (779.9 S/cm)


#ID
88
#comment
P005TFig1a
#text
a mixture (1.3 weight percent of C0001 ("PH_thousand") and 98.7 weight percent of C0002) was spincoated,
which was kept for 15 minutes at 120 Celsius,
which was rinsed by C0009,
to which a mixture (68.5 weight percent of C0002 and 31.5 weight percent of C0005) was dropped,
which was kept for 10 minutes at 25 Celsius,
which was rinsed by C0009,
which was kept for 5 minutes at 160 Celsius,
which gave an electric conductivity (1539 S/cm)


#ID
89
#comment
P005TFig1a
#text
a mixture (1.3 weight percent of C0001 ("PH_thousand") and 98.7 weight percent of C0002) was spincoated,
which was kept for 15 minutes at 120 Celsius,
which was rinsed by C0009,
to which a mixture (45 weight percent of C0002 and 55 weight percent of C0005) was dropped,
which was kept for 10 minutes at 25 Celsius,
which was rinsed by C0009,
which was kept for 5 minutes at 160 Celsius,
which gave an electric conductivity (1695 S/cm)


#ID
90
#comment
P005TFig1a
#text
a mixture (1.3 weight percent of C0001 ("PH_thousand") and 98.7 weight percent of C0002) was spincoated,
which was kept for 15 minutes at 120 Celsius,
which was rinsed by C0009,
to which a mixture (27 weight percent of C0002 and 73 weight percent of C0005) was dropped,
which was kept for 10 minutes at 25 Celsius,
which was rinsed by C0009,
which was kept for 5 minutes at 160 Celsius,
which gave an electric conductivity (1982 S/cm)

#ID
91
#comment
P005TFig1a
#text
a mixture (1.3 weight percent of C0001 ("PH_thousand") and 98.7 weight percent of C0002) was spincoated,
which was kept for 15 minutes at 120 Celsius,
which was rinsed by C0009,
to which a mixture (12 weight percent of C0002 and 88 weight percent of C0005) was dropped,
which was kept for 10 minutes at 25 Celsius,
which was rinsed by C0009,
which was kept for 5 minutes at 160 Celsius,
which gave an electric conductivity (2566 S/cm)

#ID
92
#comment
P005TFig1a
#text
a mixture (1.3 weight percent of C0001 ("PH_thousand") and 98.7 weight percent of C0002) was spincoated,
which was kept for 15 minutes at 120 Celsius,
which was rinsed by C0009,
to which C0005 was dropped,
which was kept for 10 minutes at 25 Celsius,
which was rinsed by C0009,
which was kept for 5 minutes at 160 Celsius,
which gave an electric conductivity (4860 S/cm)


#ID
93
#comment
P006TFig1a1
#text
a mixture (1.3 weight percent of C0001 ("PH_thousand") and 98.7 weight percent of C0002) was spincoated,
to which a mixture (3 molar concentration of C0015 in C0002) was dropped,
which was kept for 1 minutes at 25 Celsius,
which was rinsed by C0016,
which gave an electric conductivity (535 S/cm)



#ID
94
#comment
P006TFig1a1
#text
a mixture (1.3 weight percent of C0001 ("PH_thousand") and 98.7 weight percent of C0002) was spincoated,
