Repository: KanHatakeyama/Integrating-multiple-materials-science-projects

# Databases and graph libraries for machine learning of material science
- These are databases and demo codes for the following paper
- "Integrating multiple materials science projects in a single neural network"
- Published by Communications Materials

# Usage
- You can view databases used in the study in a "database" folder
- You can run jupyter notebook codes for the demo codes in a "codes" folder
(prediction of conductivity of PEDOT-PSS from texts, multitask learning of multiple databases, inverse problems, and control experiments against the graph approach)

File: database/data/DB1_text_version.txt (part 2 of 4)
#ID
to which a mixture (3 molar concentration of C0015 in C0002) was dropped,
which was kept for 5 minutes at 25 Celsius,
which was rinsed by C0016,
which gave an electric conductivity (1241.452688 S/cm)


#ID
95
#comment
P006TFig1a1
#text
a mixture (1.3 weight percent of C0001 ("PH_thousand") and 98.7 weight percent of C0002) was spincoated,
to which a mixture (3 molar concentration of C0015 in C0002) was dropped,
which was kept for 10 minutes at 25 Celsius,
which was rinsed by C0016,
which gave an electric conductivity (1598 S/cm)



#ID
96
#comment
P006TFig1a1
#text
a mixture (1.3 weight percent of C0001 ("PH_thousand") and 98.7 weight percent of C0002) was spincoated,
to which a mixture (3 molar concentration of C0015 in C0002) was dropped,
which was kept for 30 minutes at 25 Celsius,
which was rinsed by C0016,
which gave an electric conductivity (1742 S/cm)



#ID
97
#comment
P006TFig1a1
#text
a mixture (1.3 weight percent of C0001 ("PH_thousand") and 98.7 weight percent of C0002) was spincoated,
to which a mixture (3 molar concentration of C0015 in C0002) was dropped,
which was kept for 60 minutes at 25 Celsius,
which was rinsed by C0016,
which gave an electric conductivity (1656 S/cm)


#ID
98
#comment
P006TFig1a2
#text
a mixture (1.3 weight percent of C0001 ("PH_thousand") and 98.7 weight percent of C0002) was spincoated,
to which a mixture (14 molar concentration of C0015 in C0002) was dropped,
which was kept for 1.7 minutes at 25 Celsius,
which was rinsed by C0016,
which gave an electric conductivity (2735 S/cm)


#ID
99
#comment
P006TFig1a2
#text
a mixture (1.3 weight percent of C0001 ("PH_thousand") and 98.7 weight percent of C0002) was spincoated,
to which a mixture (14 molar concentration of C0015 in C0002) was dropped,
which was kept for 6 minutes at 25 Celsius,
which was rinsed by C0016,
which gave an electric conductivity (3400 S/cm)


#ID
100
#comment
P006TFig1a2
#text
a mixture (1.3 weight percent of C0001 ("PH_thousand") and 98.7 weight percent of C0002) was spincoated,
to which a mixture (14 molar concentration of C0015 in C0002) was dropped,
which was kept for 10 minutes at 25 Celsius,
which was rinsed by C0016,
which gave an electric conductivity (3575 S/cm)


#ID
101
#comment
P006TFig1a2
#text
a mixture (1.3 weight percent of C0001 ("PH_thousand") and 98.7 weight percent of C0002) was spincoated,
to which a mixture (14 molar concentration of C0015 in C0002) was dropped,
which was kept for 30 minutes at 25 Celsius,
which was rinsed by C0016,
which gave an electric conductivity (3613 S/cm)


#ID
102
#comment
P006TFig1a2
#text
a mixture (1.3 weight percent of C0001 ("PH_thousand") and 98.7 weight percent of C0002) was spincoated,
to which a mixture (14 molar concentration of C0015 in C0002) was dropped,
which was kept for 60 minutes at 25 Celsius,
which was rinsed by C0016,
which gave an electric conductivity (3910 S/cm)


#ID
103
#comment
P007Table1_1
#text
a mixture (1.3 weight percent of C0001 ("PH_thousand") and 98.7 weight percent of C0002) was spincoated,
which was kept for 15 minutes at 120 Celsius,
to which C0003 was dropped,
which was kept for 60 minutes at 25 Celsius,
which was rinsed by C0016,
which gave an electric conductivity (1206 S/cm)

#ID
104
#comment
P007Table1_1
#text
a mixture (1.3 weight percent of C0001 ("P") and 98.7 weight percent of C0002) was spincoated,
which was kept for 15 minutes at 120 Celsius,
to which C0003 was dropped,
which was kept for 60 minutes at 25 Celsius,
which was rinsed by C0016,
which gave an electric conductivity (226 S/cm)


#ID
105
#comment
P007Table1_1
#text
a mixture (1.3 weight percent of C0001 ("PH_thousand") and 98.7 weight percent of C0002) was spincoated,
which was kept for 15 minutes at 120 Celsius,
to which C0012 was dropped,
which was kept for 60 minutes at 25 Celsius,
which was rinsed by C0016,
which gave an electric conductivity (1222 S/cm)


#ID
106
#comment
P007Table1_1
#text
a mixture (1.3 weight percent of C0001 ("P") and 98.7 weight percent of C0002) was spincoated,
which was kept for 15 minutes at 120 Celsius,
to which C0012 was dropped,
which was kept for 60 minutes at 25 Celsius,
which was rinsed by C0016,
which gave an electric conductivity (211 S/cm)


#ID
107
#comment
P007Table1_MAI
#text
a mixture (1.3 weight percent of C0001 ("PH_thousand") and 98.7 weight percent of C0002) was spincoated,
which was kept for 15 minutes at 120 Celsius,
to which a mixture (0.1 molar concentration of C0006 in C0010) was dropped,
which was kept for 5 minutes at 140 Celsius,
which was rinsed by C0002,
which was kept for 5 minutes at 140 Celsius,
which gave an electric conductivity (2100 S/cm)


#ID
108
#comment
P007Table1_MAI
#text
a mixture (1.3 weight percent of C0001 ("P") and 98.7 weight percent of C0002) was spincoated,
which was kept for 15 minutes at 120 Celsius,
to which a mixture (0.1 molar concentration of C0006 in C0010) was dropped,
which was kept for 5 minutes at 140 Celsius,
which was rinsed by C0002,
which was kept for 5 minutes at 140 Celsius,
which gave an electric conductivity (236 S/cm)


#ID
109
#comment
P007Table1_h2so4
#text
a mixture (1.3 weight percent of C0001 ("PH_thousand") and 98.7 weight percent of C0002) was spincoated,
which was kept for 15 minutes at 120 Celsius,
to which a mixture (1 molar concentration of C0005 in C0002) was dropped,
which was kept for 5 minutes at 140 Celsius,
which was rinsed by C0002,
which was kept for 5 minutes at 140 Celsius,
which gave an electric conductivity (2156 S/cm)


#ID
110
#comment
P007Table1_h2so4
#text
a mixture (1.3 weight percent of C0001 ("P") and 98.7 weight percent of C0002) was spincoated,
which was kept for 15 minutes at 120 Celsius,
to which a mixture (1 molar concentration of C0005 in C0002) was dropped,
which was kept for 5 minutes at 140 Celsius,
which was rinsed by C0002,
which was kept for 5 minutes at 140 Celsius,
which gave an electric conductivity (281 S/cm)


#ID
111
#comment
P007Table1_h2so4
#text
a mixture (1.3 weight percent of C0001 ("PH_thousand") and 98.7 weight percent of C0002) was spincoated,
which was kept for 15 minutes at 120 Celsius,
to which a mixture (1 molar concentration of C0005 in C0002) was dropped,
which was kept for 5 minutes at 140 Celsius,
which was rinsed by C0002,
to which a mixture (1 molar concentration of C0005 in C0002) was dropped,
which was kept for 5 minutes at 140 Celsius,
which was rinsed by C0002,
to which a mixture (1 molar concentration of C0005 in C0002) was dropped,
which was kept for 5 minutes at 140 Celsius,
which was rinsed by C0002,
which was kept for 5 minutes at 140 Celsius,
which gave an electric conductivity (3088 S/cm)


#ID
112
#comment
P007Table1_h2so4
#text
a mixture (1.3 weight percent of C0001 ("P") and 98.7 weight percent of C0002) was spincoated,
which was kept for 15 minutes at 120 Celsius,
to which a mixture (1 molar concentration of C0005 in C0002) was dropped,
which was kept for 5 minutes at 140 Celsius,
which was rinsed by C0002,
to which a mixture (1 molar concentration of C0005 in C0002) was dropped,
which was kept for 5 minutes at 140 Celsius,
which was rinsed by C0002,
to which a mixture (1 molar concentration of C0005 in C0002) was dropped,
which was kept for 5 minutes at 140 Celsius,
which was rinsed by C0002,
which was kept for 5 minutes at 140 Celsius,
which gave an electric conductivity (420 S/cm)


#ID
113
#comment
P007Table1_h2so4
#text
a mixture (1.3 weight percent of C0001 ("PH_thousand") and 98.7 weight percent of C0002) was spincoated,
which was kept for 15 minutes at 120 Celsius,
to which a mixture (31 weight percent of C0005 and 69 weight percent of C0002) was dropped,
which was kept for 10 minutes at 25 Celsius,
which was rinsed by C0002,
which was kept for 10 minutes at 120 Celsius,
which gave an electric conductivity (123 S/cm)


#ID
114
#comment
P007Table1_h2so4
#text
a mixture (1.3 weight percent of C0001 ("PH_thousand") and 98.7 weight percent of C0002) was spincoated,
which was kept for 15 minutes at 120 Celsius,
to which a mixture (62 weight percent of C0005 and 38 weight percent of C0002) was dropped,
which was kept for 10 minutes at 25 Celsius,
which was rinsed by C0002,
which was kept for 10 minutes at 120 Celsius,
which gave an electric conductivity (1178 S/cm)


#ID
115
#comment
P007Table1_h2so4
#text
a mixture (1.3 weight percent of C0001 ("PH_thousand") and 98.7 weight percent of C0002) was spincoated,
which was kept for 15 minutes at 120 Celsius,
to which a mixture (83 weight percent of C0005 and 17 weight percent of C0002) was dropped,
which was kept for 10 minutes at 25 Celsius,
which was rinsed by C0002,
which was kept for 10 minutes at 120 Celsius,
which gave an electric conductivity (3718 S/cm)


#ID
116
#comment
P007Table1_h2so4
#text
a mixture (1.3 weight percent of C0001 ("PH_thousand") and 98.7 weight percent of C0002) was spincoated,
which was kept for 15 minutes at 120 Celsius,
to which C0005 was dropped,
which was kept for 10 minutes at 25 Celsius,
which was rinsed by C0002,
which was kept for 10 minutes at 120 Celsius,
which gave an electric conductivity (4175 S/cm)


#ID
117
#comment
P007Table1_h2so4
#text
a mixture (1.3 weight percent of C0001 ("PH_thousand") and 98.7 weight percent of C0002) was spincoated,
which was kept for 15 minutes at 120 Celsius,
to which C0005 was dropped,
which was kept for 10 minutes at 25 Celsius,
which was rinsed by C0002,
which was kept for 10 minutes at 110 Celsius,
which gave an electric conductivity (4055 S/cm)


#ID
118
#comment
P007Table1_h2so4
#text
a mixture (1.3 weight percent of C0001 ("PH_thousand") and 98.7 weight percent of C0002) was spincoated,
which was kept for 15 minutes at 120 Celsius,
to which C0005 was dropped,
which was kept for 10 minutes at 25 Celsius,
which was rinsed by C0002,
which was kept for 10 minutes at 120 Celsius,
which gave an electric conductivity (4156 S/cm)


#ID
119
#comment
P007Table1_h2so4
#text
a mixture (1.3 weight percent of C0001 ("PH_thousand") and 98.7 weight percent of C0002) was spincoated,
which was kept for 15 minutes at 120 Celsius,
to which C0005 was dropped,
which was kept for 10 minutes at 25 Celsius,
which was rinsed by C0002,
which was kept for 10 minutes at 140 Celsius,
which gave an electric conductivity (3801 S/cm)


#ID
120
#comment
P007Table1_h2so4
#text
a mixture (1.3 weight percent of C0001 ("PH_thousand") and 98.7 weight percent of C0002) was spincoated,
which was kept for 15 minutes at 120 Celsius,
to which C0005 was dropped,
which was kept for 10 minutes at 25 Celsius,
which was rinsed by C0002,
which was kept for 10 minutes at 160 Celsius,
which gave an electric conductivity (3405 S/cm)


#ID
121
#comment
P013Fig1
#text
a mixture (1.3 weight percent of C0001 ("P") and 98.7 weight percent of C0002) was spincoated,
which was kept for 180 minutes at 100 Celsius,
which gave an electric conductivity (0.07 S/cm)


#ID
122
#comment
P013Fig1
#text
a mixture (1.3 weight percent of C0001 ("P"), 98.7 weight percent of C0002, and 0.01290977 weight percent of C0019) was spincoated,
which was kept for 180 minutes at 100 Celsius,
which gave an electric conductivity (2.55 S/cm)


#ID
123
#comment
P013Fig1
#text
a mixture (1.3 weight percent of C0001 ("P"), 98.7 weight percent of C0002, and 0.025941939 weight percent of C0019) was spincoated,
which was kept for 180 minutes at 100 Celsius,
which gave an electric conductivity (99 S/cm)


#ID
124
#comment
P013Fig1
#text
a mixture (1.3 weight percent of C0001 ("P"), 98.7 weight percent of C0002, and 0.03627048 weight percent of C0019) was spincoated,
which was kept for 180 minutes at 100 Celsius,
which gave an electric conductivity (120.0056238 S/cm)


#ID
125
#comment
P013Fig1
#text
a mixture (1.3 weight percent of C0001 ("P"), 98.7 weight percent of C0002, and 0.051210476 weight percent of C0019) was spincoated,
which was kept for 180 minutes at 100 Celsius,
which gave an electric conductivity (132.6095474 S/cm)


#ID
126
#comment
P013Fig1
#text
a mixture (1.3 weight percent of C0001 ("P"), 98.7 weight percent of C0002, and 0.064227931 weight percent of C0019) was spincoated,
which was kept for 180 minutes at 100 Celsius,
which gave an electric conductivity (120.76409 S/cm)


#ID
127
#comment
P013Fig1
#text
a mixture (1.3 weight percent of C0001 ("P"), 98.7 weight percent of C0002, and 0.085974866 weight percent of C0019) was spincoated,
which was kept for 180 minutes at 100 Celsius,
which gave an electric conductivity (89.74702172 S/cm)


#ID
128
#comment
P014FigS1
#text
a mixture (1.3 weight percent of C0001 ("P"), 98.7 weight percent of C0002, and 5 weight percent of C0010) was spincoated,
which was kept for 20 minutes at 120 Celsius,
which gave an electric conductivity (360.6562192 S/cm)


#ID
129
#comment
P014FigS1
#text
a mixture (1.3 weight percent of C0001 ("P"), 98.7 weight percent of C0002, and 5 weight percent of C0012) was spincoated,
which was kept for 20 minutes at 120 Celsius,
which gave an electric conductivity (307.5312641 S/cm)


#ID
130
#comment
P014FigS1
#text
a mixture (1.3 weight percent of C0001 ("P"), 98.7 weight percent of C0002, and 5 weight percent of C0014) was spincoated,
which was kept for 20 minutes at 120 Celsius,
which gave an electric conductivity (472.8686087 S/cm)

#ID
131
#comment
P014FigS1
#text
a mixture (1.3 weight percent of C0001 ("P"), 98.7 weight percent of C0002, and 5 weight percent of C0021) was spincoated,
which was kept for 20 minutes at 120 Celsius,
which gave an electric conductivity (366.4492531 S/cm)

#ID
132
#comment
P014FigS1_bare
#text
a mixture (1.3 weight percent of C0001 ("P") and 98.7 weight percent of C0002) was spincoated,
which was kept for 20 minutes at 120 Celsius,
which gave an electric conductivity (0.252 S/cm)

#ID
133
#comment
P014FigS2
#text
a mixture (1.3 weight percent of C0001 ("PH_five_hundred"), 98.7 weight percent of C0002, and 0.5 weight percent of C0014) was spincoated,
which was kept for 20 minutes at 120 Celsius,
which gave an electric conductivity (0.393 S/cm)


#ID
134
#comment
P014FigS2
#text
a mixture (1.3 weight percent of C0001 ("PH_five_hundred"), 98.7 weight percent of C0002, and 1 weight percent of C0014) was spincoated,
which was kept for 20 minutes at 120 Celsius,
which gave an electric conductivity (7.09 S/cm)


#ID
135
#comment
P014FigS2
#text
a mixture (1.3 weight percent of C0001 ("PH_five_hundred"), 98.7 weight percent of C0002, and 2 weight percent of C0014) was spincoated,
which was kept for 20 minutes at 120 Celsius,
which gave an electric conductivity (97.5 S/cm)


#ID
136
#comment
P014FigS2
#text
a mixture (1.3 weight percent of C0001 ("PH_five_hundred"), 98.7 weight percent of C0002, and 3 weight percent of C0014) was spincoated,
which was kept for 20 minutes at 120 Celsius,
which gave an electric conductivity (328 S/cm)


#ID
137
#comment
P014FigS2
#text
a mixture (1.3 weight percent of C0001 ("PH_five_hundred"), 98.7 weight percent of C0002, and 4 weight percent of C0014) was spincoated,
which was kept for 20 minutes at 120 Celsius,
which gave an electric conductivity (498 S/cm)

#ID
138
#comment
P014FigS2
#text
a mixture (1.3 weight percent of C0001 ("PH_five_hundred"), 98.7 weight percent of C0002, and 5 weight percent of C0014) was spincoated,
which was kept for 20 minutes at 120 Celsius,
which gave an electric conductivity (525 S/cm)


#ID
139
#comment
P014FigS2
#text
a mixture (1.3 weight percent of C0001 ("PH_five_hundred"), 98.7 weight percent of C0002, and 6 weight percent of C0014) was spincoated,
which was kept for 20 minutes at 120 Celsius,
which gave an electric conductivity (484 S/cm)


#ID
140
#comment
P014FigS2
#text
a mixture (1.3 weight percent of C0001 ("PH_five_hundred"), 98.7 weight percent of C0002, and 7 weight percent of C0014) was spincoated,
which was kept for 20 minutes at 120 Celsius,
which gave an electric conductivity (488 S/cm)

#ID
141
#comment
P015Fig1
#text
a mixture (0.451 weight percent of C0001 ("Agfa Gevaert"), 99.990079816 weight percent of C0002, and 0.0099201838638 weight percent of C0023) was spincoated,
which was kept for 5 minutes at 120 Celsius,
which gave an electric conductivity (0.00620 S/cm)

#ID
142
#comment
P015Fig1
#text
a mixture (0.451 weight percent of C0001 ("Agfa Gevaert"), 99.9503344 weight percent of C0002, and 0.04966559977 weight percent of C0023) was spincoated,
which was kept for 5 minutes at 120 Celsius,
which gave an electric conductivity (0.0061553609483 S/cm)

#ID
143
#comment
P015Fig1
#text
a mixture (0.451 weight percent of C0001 ("Agfa Gevaert"), 99.900266765 weight percent of C0002, and 0.099733235211 weight percent of C0023) was spincoated,
which was kept for 5 minutes at 120 Celsius,
which gave an electric conductivity (0.0083917789704 S/cm)

#ID
144
#comment
P015Fig1
#text
a mixture (0.451 weight percent of C0001 ("Agfa Gevaert"), 99.8499161 weight percent of C0002, and 0.15008390007 weight percent of C0023) was spincoated,
which was kept for 5 minutes at 120 Celsius,
which gave an electric conductivity (0.006349120594 S/cm)

#ID
145
#comment
P015Fig1
#text
a mixture (0.451 weight percent of C0001 ("Agfa Gevaert"), 99.802910461 weight percent of C0002, and 0.19708953873 weight percent of C0023) was spincoated,
which was kept for 5 minutes at 120 Celsius,
which gave an electric conductivity (0.0299 S/cm)

#ID
146
#comment
P015Fig1
#text
a mixture (0.451 weight percent of C0001 ("Agfa Gevaert"), 99.701022813 weight percent of C0002, and 0.29897718675 weight percent of C0023) was spincoated,
which was kept for 5 minutes at 120 Celsius,
which gave an electric conductivity (0.17841659345 S/cm)

#ID
147
#comment
P015Fig1
#text
a mixture (0.451 weight percent of C0001 ("Agfa Gevaert"), 99.604225512 weight percent of C0002, and 0.39577448808 weight percent of C0023) was spincoated,
which was kept for 5 minutes at 120 Celsius,
which gave an electric conductivity (1.5427109068 S/cm)

#ID
148
#comment
P015Fig1
#text
a mixture (0.451 weight percent of C0001 ("Agfa Gevaert"), 99.217883476 weight percent of C0002, and 0.78211652448 weight percent of C0023) was spincoated,
which was kept for 5 minutes at 120 Celsius,
which gave an electric conductivity (10.28075023 S/cm)

#ID
149
#comment
P015Fig1
#text
a mixture (0.451 weight percent of C0001 ("Agfa Gevaert"), 99.005328179 weight percent of C0002, and 0.99467182056 weight percent of C0023) was spincoated,
which was kept for 5 minutes at 120 Celsius,
which gave an electric conductivity (10.079854209 S/cm)

#ID
150
#comment
P015Fig1
#text
a mixture (0.451 weight percent of C0001 ("Agfa Gevaert"), 98.018547076 weight percent of C0002, and 1.9814529241 weight percent of C0023) was spincoated,
which was kept for 5 minutes at 120 Celsius,
which gave an electric conductivity (10.420319756 S/cm)

#ID
151
#comment
P015Fig1
#text
a mixture (0.451 weight percent of C0001 ("Agfa Gevaert"), 96.994212759 weight percent of C0002, and 3.0057872413 weight percent of C0023) was spincoated,
which was kept for 5 minutes at 120 Celsius,
which gave an electric conductivity (10.397149815 S/cm)

#ID
152
#comment
P015Fig1
#text
a mixture (0.451 weight percent of C0001 ("Agfa Gevaert"), 96.021054584 weight percent of C0002, and 3.9789454159 weight percent of C0023) was spincoated,
which was kept for 5 minutes at 120 Celsius,
which gave an electric conductivity (8.7932257732 S/cm)

#ID
153
#comment
P015Fig1
#text
a mixture (0.451 weight percent of C0001 ("Agfa Gevaert"), 95.059902746 weight percent of C0002, and 4.9400972543 weight percent of C0023) was spincoated,
which was kept for 5 minutes at 120 Celsius,
which gave an electric conductivity (10.180024543 S/cm)

#ID
154
#comment
P015Fig1
#text
a mixture (0.451 weight percent of C0001 ("Agfa Gevaert"), 93.138376031 weight percent of C0002, and 6.8616239691 weight percent of C0023) was spincoated,
which was kept for 5 minutes at 120 Celsius,
which gave an electric conductivity (7.99502669 S/cm)

#ID
155
#comment
P015Fig1
#text
a mixture (0.451 weight percent of C0001 ("Agfa Gevaert"), 90.158995211 weight percent of C0002, and 9.8410047891 weight percent of C0023) was spincoated,
which was kept for 5 minutes at 120 Celsius,
which gave an electric conductivity (8.7507930876 S/cm)

#ID
156
#comment
P016Fig2a
#text
a mixture (1.3 weight percent of C0001 ("PH_thousand"), 95.518376295 weight percent of C0002, and 4.4816237051 weight percent of C0012) was spincoated,
which was kept for 15 minutes at 120 Celsius,
which gave an electric conductivity (478.16331781 S/cm)

#ID
157
#comment
P016Fig2a
#text
a mixture (1.3 weight percent of C0001 ("PH_thousand"), 92.911887518 weight percent of C0002, and 7.0881124819 weight percent of C0012) was spincoated,
which was kept for 15 minutes at 120 Celsius,
which gave an electric conductivity (680.41662486 S/cm)

#ID
158
#comment
P016Fig2a
#text
a mixture (1.3 weight percent of C0001 ("PH_thousand"), 91.195568802 weight percent of C0002, and 8.8044311978 weight percent of C0012) was spincoated,
which was kept for 15 minutes at 120 Celsius,
which gave an electric conductivity (717.20171478 S/cm)

#ID
159
#comment
P016Fig2a
#text
a mixture (1.3 weight percent of C0001 ("PH_thousand"), 89.505770053 weight percent of C0002, and 10.494229947 weight percent of C0012) was spincoated,
which was kept for 15 minutes at 120 Celsius,
which gave an electric conductivity (731.71397452 S/cm)

#ID
160
#comment
P016Fig2a
#text
a mixture (1.3 weight percent of C0001 ("PH_thousand"), 87.051685869 weight percent of C0002, and 12.948314131 weight percent of C0012) was spincoated,
which was kept for 15 minutes at 120 Celsius,
which gave an electric conductivity (697.43128826 S/cm)

#ID
161
#comment
P016Fig2a
#text
a mixture (1.3 weight percent of C0001 ("PH_thousand"), 83.046929061 weight percent of C0002, and 16.953070939 weight percent of C0012) was spincoated,
which was kept for 15 minutes at 120 Celsius,
which gave an electric conductivity (676.6190562 S/cm)

#ID
162
#comment
P016Fig2b
#text
a mixture (1.3 weight percent of C0001 ("PH_thousand"), 89.5 weight percent of C0002, and 10.5 weight percent of C0012) was spincoated,
which was kept for 15 minutes at 120 Celsius,
to which C0012 was dropped,
which was kept for 15 minutes at 120 Celsius,
which gave an electric conductivity (730.92964201 S/cm)

#ID
163
#comment
P016Fig2b
#text
a mixture (1.3 weight percent of C0001 ("PH_thousand"), 89.5 weight percent of C0002, and 10.5 weight percent of C0012) was spincoated,
which was kept for 15 minutes at 120 Celsius,
to which C0012 was dropped,
which was kept for 0.98360655738 minutes at 25 Celsius,
which was kept for 15 minutes at 120 Celsius,
which gave an electric conductivity (1176.4268304 S/cm)

#ID
164
#comment
P016Fig2b
#text
a mixture (1.3 weight percent of C0001 ("PH_thousand"), 89.5 weight percent of C0002, and 10.5 weight percent of C0012) was spincoated,
which was kept for 15 minutes at 120 Celsius,
to which C0012 was dropped,
which was kept for 4.9590163934 minutes at 25 Celsius,
which was kept for 15 minutes at 120 Celsius,
which gave an electric conductivity (1135.7052441 S/cm)

#ID
165
#comment
P016Fig2b
#text
a mixture (1.3 weight percent of C0001 ("PH_thousand"), 89.5 weight percent of C0002, and 10.5 weight percent of C0012) was spincoated,
which was kept for 15 minutes at 120 Celsius,
to which C0012 was dropped,
which was kept for 10 minutes at 25 Celsius,
which was kept for 15 minutes at 120 Celsius,
which gave an electric conductivity (1093.9609068 S/cm)

#ID
166
#comment
P016Fig2b
#text
a mixture (1.3 weight percent of C0001 ("PH_thousand"), 89.5 weight percent of C0002, and 10.5 weight percent of C0012) was spincoated,
which was kept for 15 minutes at 120 Celsius,
to which C0012 was dropped,
which was kept for 14.959016393 minutes at 25 Celsius,
which was kept for 15 minutes at 120 Celsius,
which gave an electric conductivity (1367.4352148 S/cm)

#ID
167
#comment
P016Fig2b
#text
a mixture (1.3 weight percent of C0001 ("PH_thousand"), 89.5 weight percent of C0002, and 10.5 weight percent of C0012) was spincoated,
which was kept for 15 minutes at 120 Celsius,
to which C0012 was dropped,
which was kept for 30.040983607 minutes at 25 Celsius,
which was kept for 15 minutes at 120 Celsius,
which gave an electric conductivity (1434.4267959 S/cm)

#ID
168
#comment
P022Fig3b2
#text
a mixture (1.3 weight percent of C0001 ("PH_thousand"), 91 weight percent of C0002, and 8.8 weight percent of C0014) was spincoated,
which was kept for 15 minutes at 130 Celsius,
to which C0012 was dropped,
which gave an electric conductivity (618.64660344 S/cm)

#ID
169
#comment
P022Fig3b2
#text
a mixture (1.3 weight percent of C0001 ("PH_thousand"), 91 weight percent of C0002, and 8.8 weight percent of C0014) was spincoated,
which was kept for 15 minutes at 130 Celsius,
to which C0012 was dropped,
which was kept for 13.591337565 minutes at 25 Celsius,
which gave an electric conductivity (596.00575172 S/cm)


#ID
170
#comment
P022Fig3b2
#text
a mixture (1.3 weight percent of C0001 ("PH_thousand"), 91 weight percent of C0002, and 8.8 weight percent of C0014) was spincoated,
which was kept for 15 minutes at 130 Celsius,
to which C0012 was dropped,
which was kept for 30.058533893 minutes at 25 Celsius,
which gave an electric conductivity (727.70846345 S/cm)

#ID
171
#comment
P022Fig3b2
#text
a mixture (1.3 weight percent of C0001 ("PH_thousand"), 91 weight percent of C0002, and 8.8 weight percent of C0014) was spincoated,
which was kept for 15 minutes at 130 Celsius,
to which C0012 was dropped,
which was kept for 57.00518526 minutes at 25 Celsius,
which gave an electric conductivity (943.136429 S/cm)

#ID
172
#comment
P022Fig3b2
#text
a mixture (1.3 weight percent of C0001 ("PH_thousand"), 91 weight percent of C0002, and 8.8 weight percent of C0014) was spincoated,
which was kept for 15 minutes at 130 Celsius,
to which C0012 was dropped,
which was kept for 117.42363724 minutes at 25 Celsius,
which gave an electric conductivity (882.67367718 S/cm)

#ID
173
#comment
P022Fig3b2
#text
a mixture (1.3 weight percent of C0001 ("PH_thousand"), 91 weight percent of C0002, and 8.8 weight percent of C0014) was spincoated,
which was kept for 15 minutes at 130 Celsius,
to which C0012 was dropped,
which was kept for 178.78255312 minutes at 25 Celsius,
which gave an electric conductivity (978.44267891 S/cm)

#ID
174
#comment
P022Fig3b2
#text
a mixture (1.3 weight percent of C0001 ("PH_thousand"), 91 weight percent of C0002, and 8.8 weight percent of C0014) was spincoated,
which was kept for 15 minutes at 130 Celsius,
to which C0012 was dropped,
which was kept for 219.68910224 minutes at 25 Celsius,
which gave an electric conductivity (575.46514837 S/cm)

#ID
175
#comment
P022Fig3b1
#text
a mixture (1.3 weight percent of C0001 ("PH_thousand"), 91 weight percent of C0002, and 8.8 weight percent of C0012) was spincoated,
which was kept for 15 minutes at 130 Celsius,
to which C0012 was dropped,
which gave an electric conductivity (638.4145013 S/cm)

#ID
176
#comment
P022Fig3b1
#text
a mixture (1.3 weight percent of C0001 ("PH_thousand"), 91 weight percent of C0002, and 8.8 weight percent of C0012) was spincoated,
which was kept for 15 minutes at 130 Celsius,
to which C0012 was dropped,
which was kept for 13 minutes at 25 Celsius,
which gave an electric conductivity (689.18357565 S/cm)

#ID
177
#comment
P022Fig3b1
#text
a mixture (1.3 weight percent of C0001 ("PH_thousand"), 91 weight percent of C0002, and 8.8 weight percent of C0012) was spincoated,
which was kept for 15 minutes at 130 Celsius,
to which C0012 was dropped,
which was kept for 26.863135267 minutes at 25 Celsius,
which gave an electric conductivity (755.9557873 S/cm)

#ID
178
#comment
P022Fig3b1
#text
a mixture (1.3 weight percent of C0001 ("PH_thousand"), 91 weight percent of C0002, and 8.8 weight percent of C0012) was spincoated,
which was kept for 15 minutes at 130 Celsius,
to which C0012 was dropped,
which was kept for 56.658411887 minutes at 25 Celsius,
which gave an electric conductivity (833.02008744 S/cm)


#ID
179
#comment
P022Fig3b1
#text
a mixture (1.3 weight percent of C0001 ("PH_thousand"), 91 weight percent of C0002, and 8.8 weight percent of C0012) was spincoated,
which was kept for 15 minutes at 130 Celsius,
to which C0012 was dropped,
which was kept for 119.67675638 minutes at 25 Celsius,
which gave an electric conductivity (898.66519485 S/cm)


#ID
180
#comment
P022Fig3b1
#text
a mixture (1.3 weight percent of C0001 ("PH_thousand"), 91 weight percent of C0002, and 8.8 weight percent of C0012) was spincoated,
which was kept for 15 minutes at 130 Celsius,
to which C0012 was dropped,
which was kept for 179.47973101 minutes at 25 Celsius,
which gave an electric conductivity (797.73417188 S/cm)


#ID
181
#comment
P022Fig3b1
#text
a mixture (1.3 weight percent of C0001 ("PH_thousand"), 91 weight percent of C0002, and 8.8 weight percent of C0012) was spincoated,
which was kept for 15 minutes at 130 Celsius,
to which C0012 was dropped,
which was kept for 240 minutes at 25 Celsius,
which gave an electric conductivity (829.50805386 S/cm)


#ID
182
#comment
P022Fig3b1
#text
a mixture (1.3 weight percent of C0001 ("PH_thousand"), 91 weight percent of C0002, and 8.8 weight percent of C0012) was spincoated,
which was kept for 15 minutes at 130 Celsius,
to which C0012 was dropped,
which was kept for 299.99346396 minutes at 25 Celsius,
which gave an electric conductivity (760.57459077 S/cm)

#ID
183
#comment
P022Fig3b1
#text
a mixture (1.3 weight percent of C0001 ("PH_thousand"), 91 weight percent of C0002, and 8.8 weight percent of C0012) was spincoated,
which was kept for 15 minutes at 130 Celsius,
to which C0012 was dropped,
which was kept for 460.8527357 minutes at 25 Celsius,
which gave an electric conductivity (665.85135587 S/cm)

#ID
184
#comment
P021Fig4
#text
a mixture (1.3 weight percent of C0001 ("PH_thousand"), 91 weight percent of C0002, and 0.05 molar concentration of C0030) was spincoated,
which was kept for 15 minutes at 130 Celsius,
which was rinsed by C0002,
which was kept for 10 minutes at 130 Celsius,
which gave an electric conductivity (328.76712329 S/cm)

#ID
185
#comment
P021Fig4
#text
a mixture (1.3 weight percent of C0001 ("PH_thousand"), 91 weight percent of C0002, and 0.05 molar concentration of C0031) was spincoated,
which was kept for 15 minutes at 130 Celsius,
which was rinsed by C0002,
which was kept for 10 minutes at 130 Celsius,
which gave an electric conductivity (814.09001957 S/cm)

#ID
186
#comment
P021Fig4
#text
a mixture (1.3 weight percent of C0001 ("PH_thousand"), 91 weight percent of C0002, and 0.05 molar concentration of C0032) was spincoated,
which was kept for 15 minutes at 130 Celsius,
which was rinsed by C0002,
which was kept for 10 minutes at 130 Celsius,
which gave an electric conductivity (1318.9823875 S/cm)

#ID
187
#comment
P021Fig4
#text
a mixture (1.3 weight percent of C0001 ("PH_thousand"), 91 weight percent of C0002, and 0.05 molar concentration of C0033) was spincoated,
which was kept for 15 minutes at 130 Celsius,
which was rinsed by C0002,
which was kept for 10 minutes at 130 Celsius,
which gave an electric conductivity (1945.2054795 S/cm)

#ID
188
#comment
P023Table1
#text
a mixture (1.3 weight percent of C0001 ("PH_thousand") and 98.7 weight percent of C0002) was spincoated,
which was kept for 15 minutes at 120 Celsius,
to which a mixture (0.1 molar concentration of C0024 in C0010) was dropped,
which was kept for 5 minutes at 140 Celsius,
which was rinsed by C0002,
which was kept for 5 minutes at 160 Celsius,
which gave an electric conductivity (1473 S/cm)

#ID
189
#comment
P023Table1
#text
a mixture (1.3 weight percent of C0001 ("PH_thousand") and 98.7 weight percent of C0002) was spincoated,
which was kept for 15 minutes at 120 Celsius,
to which a mixture (0.1 molar concentration of C0025 in C0010) was dropped,
which was kept for 5 minutes at 140 Celsius,
which was rinsed by C0002,
which was kept for 5 minutes at 160 Celsius,
which gave an electric conductivity (1138 S/cm)

#ID
190
#comment
P023Table1
#text
a mixture (1.3 weight percent of C0001 ("PH_thousand") and 98.7 weight percent of C0002) was spincoated,
which was kept for 15 minutes at 120 Celsius,
to which a mixture (0.1 molar concentration of C0026 in C0010) was dropped,
which was kept for 5 minutes at 140 Celsius,
which was rinsed by C0002,
which was kept for 5 minutes at 160 Celsius,
which gave an electric conductivity (965 S/cm)

#ID
191
#comment
P023Table1
#text
a mixture (1.3 weight percent of C0001 ("PH_thousand") and 98.7 weight percent of C0002) was spincoated,
which was kept for 15 minutes at 120 Celsius,
to which a mixture (0.1 molar concentration of C0027 in C0010) was dropped,
which was kept for 5 minutes at 140 Celsius,
which was rinsed by C0002,
which was kept for 5 minutes at 160 Celsius,
which gave an electric conductivity (969 S/cm)

#ID
192
#comment
P023Table1
#text
a mixture (1.3 weight percent of C0001 ("PH_thousand") and 98.7 weight percent of C0002) was spincoated,
which was kept for 15 minutes at 120 Celsius,
to which a mixture (0.1 molar concentration of C0028 in C0010) was dropped,
which was kept for 5 minutes at 140 Celsius,
which was rinsed by C0002,
which was kept for 5 minutes at 160 Celsius,
which gave an electric conductivity (659 S/cm)


#ID
193
#comment
P023Table1
#text
a mixture (1.3 weight percent of C0001 ("PH_thousand") and 98.7 weight percent of C0002) was spincoated,
which was kept for 15 minutes at 120 Celsius,
to which a mixture (0.1 molar concentration of C0029 in C0010) was dropped,
which was kept for 5 minutes at 140 Celsius,
which was rinsed by C0002,
which was kept for 5 minutes at 160 Celsius,
which gave an electric conductivity (150 S/cm)


#ID
194
#comment
P025Table1
#text
a mixture (1.3 weight percent of C0001 ("PH_thousand") and 98.7 weight percent of C0002) was spincoated,
which was kept for 15 minutes at 120 Celsius,
to which a mixture (0.1 molar concentration of C0012 in C0010) was dropped,
which was kept for 5 minutes at 140 Celsius,
which was rinsed by C0002,
which was kept for 5 minutes at 160 Celsius,
which gave an electric conductivity (200 S/cm)


#ID
195
#comment
P025Table1
#text
a mixture (1.3 weight percent of C0001 ("PH_thousand") and 98.7 weight percent of C0002) was spincoated,
which was kept for 15 minutes at 120 Celsius,
to which a mixture (0.1 molar concentration of C0014 in C0010) was dropped,
which was kept for 5 minutes at 140 Celsius,
which was rinsed by C0002,
which was kept for 5 minutes at 160 Celsius,
which gave an electric conductivity (143 S/cm)


#ID
196
#comment
P025Table1
#text
a mixture (1.3 weight percent of C0001 ("PH_thousand") and 98.7 weight percent of C0002) was spincoated,
which was kept for 15 minutes at 120 Celsius,
to which a mixture (0.1 molar concentration of C0021 in C0010) was dropped,
which was kept for 5 minutes at 140 Celsius,
which was rinsed by C0002,
which was kept for 5 minutes at 160 Celsius,
which gave an electric conductivity (46 S/cm)


#ID
197
#comment
P025Table1
#text
a mixture (1.3 weight percent of C0001 ("PH_thousand") and 98.7 weight percent of C0002) was spincoated,
which was kept for 15 minutes at 120 Celsius,
to which a mixture (0.1 molar concentration of C0035 in C0010) was dropped,
which was kept for 5 minutes at 140 Celsius,
which was rinsed by C0002,
which was kept for 5 minutes at 160 Celsius,
which gave an electric conductivity (37 S/cm)


#ID
198
#comment
P025Table1
#text
a mixture (1.3 weight percent of C0001 ("PH_thousand") and 98.7 weight percent of C0002) was spincoated,
which was kept for 15 minutes at 120 Celsius,
to which a mixture (0.1 molar concentration of C0036 in C0010) was dropped,
which was kept for 5 minutes at 140 Celsius,
which was rinsed by C0002,
which was kept for 5 minutes at 160 Celsius,
which gave an electric conductivity (20 S/cm)


#ID
199
#comment
P025Table1
#text
a mixture (1.3 weight percent of C0001 ("PH_thousand") and 98.7 weight percent of C0002) was spincoated,
which was kept for 15 minutes at 120 Celsius,
to which a mixture (0.1 molar concentration of C0037 in C0010) was dropped,
which was kept for 5 minutes at 140 Celsius,
which was rinsed by C0002,
which was kept for 5 minutes at 160 Celsius,
which gave an electric conductivity (0.4 S/cm)


#ID
200
#comment
P025Table1
#text
a mixture (1.3 weight percent of C0001 ("PH_thousand") and 98.7 weight percent of C0002) was spincoated,
which was kept for 15 minutes at 120 Celsius,
to which a mixture (0.1 molar concentration of C0038 in C0010) was dropped,
which was kept for 5 minutes at 140 Celsius,
which was rinsed by C0002,
which was kept for 5 minutes at 160 Celsius,
which gave an electric conductivity (0.4 S/cm)


#ID
201
#comment
P025Table1
#text
a mixture (1.3 weight percent of C0001 ("PH_thousand") and 98.7 weight percent of C0002) was spincoated,
which was kept for 15 minutes at 120 Celsius,
to which a mixture (0.1 molar concentration of C0039 in C0010) was dropped,
which was kept for 5 minutes at 140 Celsius,
which was rinsed by C0002,
which was kept for 5 minutes at 160 Celsius,
which gave an electric conductivity (0.4 S/cm)


#ID
202
#comment
P025Table1
#text
a mixture (1.3 weight percent of C0001 ("PH_thousand") and 98.7 weight percent of C0002) was spincoated,
which was kept for 15 minutes at 120 Celsius,
to which a mixture (0.1 molar concentration of C0009 in C0010) was dropped,
which was kept for 5 minutes at 140 Celsius,
which was rinsed by C0002,
which was kept for 5 minutes at 160 Celsius,
which gave an electric conductivity (0.4 S/cm)


#ID
203
#comment
P025Table1
#text
a mixture (1.3 weight percent of C0001 ("PH_thousand") and 98.7 weight percent of C0002) was spincoated,
which was kept for 15 minutes at 120 Celsius,
to which a mixture (0.1 molar concentration of C0040 in C0010) was dropped,
which was kept for 5 minutes at 140 Celsius,
which was rinsed by C0002,
which was kept for 5 minutes at 160 Celsius,
which gave an electric conductivity (0.4 S/cm)


#ID
204
#comment
P042Fig1
#text
a mixture (1.3 weight percent of C0001 ("PH_thousand") and 98.7 weight percent of C0002) was spincoated,
which was kept for 10 minutes at 150 Celsius,
to which C0002 was dropped,
which was kept for 5 minutes at 120 Celsius,
which was rinsed by C0014,
which was rinsed by C0042,
which was kept for 5 minutes at 120 Celsius,
which gave an electric conductivity (545.64102564 S/cm)


#ID
205
#comment
P042Fig1
#text
a mixture (1.3 weight percent of C0001 ("PH_thousand") and 98.7 weight percent of C0002) was spincoated,
which was kept for 10 minutes at 150 Celsius,
to which a mixture (3 molar concentration of C0005 in C0002) was dropped,
which was kept for 5 minutes at 120 Celsius,
which was rinsed by C0014,
which was rinsed by C0042,
which was kept for 5 minutes at 120 Celsius,
which gave an electric conductivity (972.82051282 S/cm)


#ID
206
#comment
P042Fig1
#text
a mixture (1.3 weight percent of C0001 ("PH_thousand") and 98.7 weight percent of C0002) was spincoated,
which was kept for 10 minutes at 150 Celsius,
to which a mixture (5 molar concentration of C0005 in C0002) was dropped,
which was kept for 5 minutes at 120 Celsius,
which was rinsed by C0014,
which was rinsed by C0042,
which was kept for 5 minutes at 120 Celsius,
which gave an electric conductivity (1062.5641026 S/cm)


#ID
207
#comment
P042Fig1
#text
a mixture (1.3 weight percent of C0001 ("PH_thousand") and 98.7 weight percent of C0002) was spincoated,
which was kept for 10 minutes at 150 Celsius,
to which a mixture (10 molar concentration of C0005 in C0002) was dropped,
which was kept for 5 minutes at 120 Celsius,
which was rinsed by C0014,
which was rinsed by C0042,
which was kept for 5 minutes at 120 Celsius,
which gave an electric conductivity (1260 S/cm)


#ID
208
#comment
P042Fig1
#text
a mixture (1.3 weight percent of C0001 ("PH_thousand") and 98.7 weight percent of C0002) was spincoated,
which was kept for 10 minutes at 150 Celsius,
