Repository: KanHatakeyama/Integrating-multiple-materials-science-projects

# Databases and graph libraries for machine learning of material science
- These are databases and demo codes for the following paper
- "Integrating multiple materials science projects in a single neural network"
- Published by Communications Materials

# Usage
- You can view databases used in the study in a "database" folder
- You can run jupyter notebook codes for the demo codes in a "codes" folder
(prediction of conductivity of PEDOT-PSS from texts, multitask learning of multiple databases, inverse problems, and control experiments against the graph approach)

File: database/data/DB1_text_version.txt (part 3 of 4)
#ID
to which a mixture (13 molar concentration of C0005 in C0002) was dropped,
which was kept for 5 minutes at 120 Celsius,
which was rinsed by C0014,
which was rinsed by C0042,
which was kept for 5 minutes at 120 Celsius,
which gave an electric conductivity (1601.025641 S/cm)


#ID
209
#comment
P042Fig1
#text
a mixture (1.3 weight percent of C0001 ("PH_thousand") and 98.7 weight percent of C0002) was spincoated,
which was kept for 10 minutes at 150 Celsius,
to which a mixture (15 molar concentration of C0005 in C0002) was dropped,
which was kept for 5 minutes at 120 Celsius,
which was rinsed by C0014,
which was rinsed by C0042,
which was kept for 5 minutes at 120 Celsius,
which gave an electric conductivity (1931 S/cm)


#ID
210
#comment
P043Fig1a
#text
a mixture (1.3 weight percent of C0001 ("PH_thousand") and 98.7 weight percent of C0002) was spincoated,
which was kept for 10 minutes at 120 Celsius,
which gave an electric conductivity (4.9011299435 S/cm)


#ID
211
#comment
P043Fig1a
#text
a mixture (1.3 weight percent of C0001 ("PH_thousand"), 98.7 weight percent of C0002, and 0.019830508475 molar concentration of C0043) was spincoated,
which was kept for 10 minutes at 120 Celsius,
which gave an electric conductivity (2.3870056497 S/cm)


#ID
212
#comment
P043Fig1a
#text
a mixture (1.3 weight percent of C0001 ("PH_thousand"), 98.7 weight percent of C0002, and 0.04 molar concentration of C0043) was spincoated,
which was kept for 10 minutes at 120 Celsius,
which gave an electric conductivity (54.081920904 S/cm)


#ID
213
#comment
P043Fig1a
#text
a mixture (1.3 weight percent of C0001 ("PH_thousand"), 98.7 weight percent of C0002, and 0.059830508475 molar concentration of C0043) was spincoated,
which was kept for 10 minutes at 120 Celsius,
which gave an electric conductivity (1014.0677966 S/cm)


#ID
214
#comment
P043Fig1a
#text
a mixture (1.3 weight percent of C0001 ("PH_thousand"), 98.7 weight percent of C0002, and 0.08 molar concentration of C0043) was spincoated,
which was kept for 10 minutes at 120 Celsius,
which gave an electric conductivity (1757.4152542 S/cm)


#ID
215
#comment
P043Fig1a
#text
a mixture (1.3 weight percent of C0001 ("PH_thousand"), 98.7 weight percent of C0002, and 0.099830508475 molar concentration of C0043) was spincoated,
which was kept for 10 minutes at 120 Celsius,
which gave an electric conductivity (1759.0677966 S/cm)


#ID
216
#comment
P043Fig1a
#text
a mixture (1.3 weight percent of C0001 ("PH_thousand"), 98.7 weight percent of C0002, and 0 molar concentration of C0044) was spincoated,
which was kept for 10 minutes at 120 Celsius,
which gave an electric conductivity (4.9152542373 S/cm)


#ID
217
#comment
P043Fig1a
#text
a mixture (1.3 weight percent of C0001 ("PH_thousand"), 98.7 weight percent of C0002, and 0.019830508475 molar concentration of C0044) was spincoated,
which was kept for 10 minutes at 120 Celsius,
which gave an electric conductivity (2.4011299435 S/cm)


#ID
218
#comment
P043Fig1a
#text
a mixture (1.3 weight percent of C0001 ("PH_thousand"), 98.7 weight percent of C0002, and 0.040169491525 molar concentration of C0044) was spincoated,
which was kept for 10 minutes at 120 Celsius,
which gave an electric conductivity (887.42937853 S/cm)


#ID
219
#comment
P043Fig1a
#text
a mixture (1.3 weight percent of C0001 ("PH_thousand"), 98.7 weight percent of C0002, and 0.059661016949 molar concentration of C0044) was spincoated,
which was kept for 10 minutes at 120 Celsius,
which gave an electric conductivity (2005.720339 S/cm)


#ID
220
#comment
P043Fig1a
#text
a mixture (1.3 weight percent of C0001 ("PH_thousand"), 98.7 weight percent of C0002, and 0.08 molar concentration of C0044) was spincoated,
which was kept for 10 minutes at 120 Celsius,
which gave an electric conductivity (1978 S/cm)


#ID
221
#comment
P043Fig1a
#text
a mixture (1.3 weight percent of C0001 ("PH_thousand"), 98.7 weight percent of C0002, and 0.099661016949 molar concentration of C0044) was spincoated,
which was kept for 10 minutes at 120 Celsius,
which gave an electric conductivity (1896.5536723 S/cm)


#ID
222
#comment
P043Fig1a
#text
a mixture (1.3 weight percent of C0001 ("PH_thousand"), 98.7 weight percent of C0002, and 0.00016949152542 molar concentration of C0045) was spincoated,
which was kept for 10 minutes at 120 Celsius,
which gave an electric conductivity (4.9293785311 S/cm)


#ID
223
#comment
P043Fig1a
#text
a mixture (1.3 weight percent of C0001 ("PH_thousand"), 98.7 weight percent of C0002, and 0.020169491525 molar concentration of C0045) was spincoated,
which was kept for 10 minutes at 120 Celsius,
which gave an electric conductivity (10.762711864 S/cm)


#ID
224
#comment
P043Fig1a
#text
a mixture (1.3 weight percent of C0001 ("PH_thousand"), 98.7 weight percent of C0002, and 0.039830508475 molar concentration of C0045) was spincoated,
which was kept for 10 minutes at 120 Celsius,
which gave an electric conductivity (1170.7344633 S/cm)


#ID
225
#comment
P043Fig1a
#text
a mixture (1.3 weight percent of C0001 ("PH_thousand"), 98.7 weight percent of C0002, and 0.059830508475 molar concentration of C0045) was spincoated,
which was kept for 10 minutes at 120 Celsius,
which gave an electric conductivity (1955.7344633 S/cm)


#ID
226
#comment
P043Fig1a
#text
a mixture (1.3 weight percent of C0001 ("PH_thousand"), 98.7 weight percent of C0002, and 0.079661016949 molar concentration of C0045) was spincoated,
which was kept for 10 minutes at 120 Celsius,
which gave an electric conductivity (1903 S/cm)


#ID
227
#comment
P043Fig1a
#text
a mixture (1.3 weight percent of C0001 ("PH_thousand"), 98.7 weight percent of C0002, and 0.099661016949 molar concentration of C0045) was spincoated,
which was kept for 10 minutes at 120 Celsius,
which gave an electric conductivity (1629.8870056 S/cm)


#ID
228
#comment
P043Fig1a
#text
a mixture (1.3 weight percent of C0001 ("PH_thousand"), 98.7 weight percent of C0002, and 0.00016949152542 molar concentration of C0046) was spincoated,
which was kept for 10 minutes at 120 Celsius,
which gave an electric conductivity (4.9293785311 S/cm)


#ID
229
#comment
P043Fig1a
#text
a mixture (1.3 weight percent of C0001 ("PH_thousand"), 98.7 weight percent of C0002, and 0.02 molar concentration of C0046) was spincoated,
which was kept for 10 minutes at 120 Celsius,
which gave an electric conductivity (2.4152542373 S/cm)


#ID
230
#comment
P043Fig1a
#text
a mixture (1.3 weight percent of C0001 ("PH_thousand"), 98.7 weight percent of C0002, and 0.039830508475 molar concentration of C0046) was spincoated,
which was kept for 10 minutes at 120 Celsius,
which gave an electric conductivity (1608.2344633 S/cm)


#ID
231
#comment
P043Fig1a
#text
a mixture (1.3 weight percent of C0001 ("PH_thousand"), 98.7 weight percent of C0002, and 0.06 molar concentration of C0046) was spincoated,
which was kept for 10 minutes at 120 Celsius,
which gave an electric conductivity (1997 S/cm)


#ID
232
#comment
P043Fig1a
#text
a mixture (1.3 weight percent of C0001 ("PH_thousand"), 98.7 weight percent of C0002, and 0.080169491525 molar concentration of C0046) was spincoated,
which was kept for 10 minutes at 120 Celsius,
which gave an electric conductivity (1965 S/cm)


#ID
233
#comment
P043Fig1a
#text
a mixture (1.3 weight percent of C0001 ("PH_thousand"), 98.7 weight percent of C0002, and 0.1 molar concentration of C0046) was spincoated,
which was kept for 10 minutes at 120 Celsius,
which gave an electric conductivity (1879 S/cm)


#ID
234
#comment
P043Fig1a
#text
a mixture (1.3 weight percent of C0001 ("PH_thousand"), 98.7 weight percent of C0002, and 0 molar concentration of C0047) was spincoated,
which was kept for 10 minutes at 120 Celsius,
which gave an electric conductivity (4.92 S/cm)


#ID
235
#comment
P043Fig1a
#text
a mixture (1.3 weight percent of C0001 ("PH_thousand"), 98.7 weight percent of C0002, and 0.019491525424 molar concentration of C0047) was spincoated,
which was kept for 10 minutes at 120 Celsius,
which gave an electric conductivity (44.039548023 S/cm)


#ID
236
#comment
P043Fig1a
#text
a mixture (1.3 weight percent of C0001 ("PH_thousand"), 98.7 weight percent of C0002, and 0.040169491525 molar concentration of C0047) was spincoated,
which was kept for 10 minutes at 120 Celsius,
which gave an electric conductivity (1362.4293785 S/cm)


#ID
237
#comment
P043Fig1a
#text
a mixture (1.3 weight percent of C0001 ("PH_thousand"), 98.7 weight percent of C0002, and 0.059830508475 molar concentration of C0047) was spincoated,
which was kept for 10 minutes at 120 Celsius,
which gave an electric conductivity (1901.5677966 S/cm)


#ID
238
#comment
P043Fig1a
#text
a mixture (1.3 weight percent of C0001 ("PH_thousand"), 98.7 weight percent of C0002, and 0.079830508475 molar concentration of C0047) was spincoated,
which was kept for 10 minutes at 120 Celsius,
which gave an electric conductivity (1815.7344633 S/cm)


#ID
239
#comment
P043Fig1a
#text
a mixture (1.3 weight percent of C0001 ("PH_thousand"), 98.7 weight percent of C0002, and 0.1 molar concentration of C0047) was spincoated,
which was kept for 10 minutes at 120 Celsius,
which gave an electric conductivity (1900.7485876 S/cm)


#ID
240
#comment
P043Fig1a
#text
a mixture (1.3 weight percent of C0001 ("PH_thousand"), 98.7 weight percent of C0002, and 0.00016949152542 molar concentration of C0048) was spincoated,
which was kept for 10 minutes at 120 Celsius,
which gave an electric conductivity (4.9293785311 S/cm)


#ID
241
#comment
P043Fig1a
#text
a mixture (1.3 weight percent of C0001 ("PH_thousand"), 98.7 weight percent of C0002, and 0.020169491525 molar concentration of C0048) was spincoated,
which was kept for 10 minutes at 120 Celsius,
which gave an electric conductivity (2.4293785311 S/cm)


#ID
242
#comment
P043Fig1a
#text
a mixture (1.3 weight percent of C0001 ("PH_thousand"), 98.7 weight percent of C0002, and 0.040169491525 molar concentration of C0048) was spincoated,
which was kept for 10 minutes at 120 Celsius,
which gave an electric conductivity (1149.9293785 S/cm)


#ID
243
#comment
P043Fig1a
#text
a mixture (1.3 weight percent of C0001 ("PH_thousand"), 98.7 weight percent of C0002, and 0.059830508475 molar concentration of C0048) was spincoated,
which was kept for 10 minutes at 120 Celsius,
which gave an electric conductivity (1555.7344633 S/cm)


#ID
244
#comment
P043Fig1a
#text
a mixture (1.3 weight percent of C0001 ("PH_thousand"), 98.7 weight percent of C0002, and 0.079830508475 molar concentration of C0048) was spincoated,
which was kept for 10 minutes at 120 Celsius,
which gave an electric conductivity (1528.2344633 S/cm)


#ID
245
#comment
P043Fig1a
#text
a mixture (1.3 weight percent of C0001 ("PH_thousand"), 98.7 weight percent of C0002, and 0.1 molar concentration of C0048) was spincoated,
which was kept for 10 minutes at 120 Celsius,
which gave an electric conductivity (1496.5819209 S/cm)


#ID
246
#comment
P043Fig1a
#text
a mixture (1.3 weight percent of C0001 ("PH_thousand"), 98.7 weight percent of C0002, and 0 molar concentration of C0049) was spincoated,
which was kept for 10 minutes at 120 Celsius,
which gave an electric conductivity (13.248587571 S/cm)


#ID
247
#comment
P043Fig1a
#text
a mixture (1.3 weight percent of C0001 ("PH_thousand"), 98.7 weight percent of C0002, and 0.019830508475 molar concentration of C0049) was spincoated,
which was kept for 10 minutes at 120 Celsius,
which gave an electric conductivity (2.4011299435 S/cm)


#ID
248
#comment
P043Fig1a
#text
a mixture (1.3 weight percent of C0001 ("PH_thousand"), 98.7 weight percent of C0002, and 0.040169491525 molar concentration of C0049) was spincoated,
which was kept for 10 minutes at 120 Celsius,
which gave an electric conductivity (649.92937853 S/cm)


#ID
249
#comment
P043Fig1a
#text
a mixture (1.3 weight percent of C0001 ("PH_thousand"), 98.7 weight percent of C0002, and 0.060169491525 molar concentration of C0049) was spincoated,
which was kept for 10 minutes at 120 Celsius,
which gave an electric conductivity (1372.4293785 S/cm)


#ID
250
#comment
P043Fig1a
#text
a mixture (1.3 weight percent of C0001 ("PH_thousand"), 98.7 weight percent of C0002, and 0.08 molar concentration of C0049) was spincoated,
which was kept for 10 minutes at 120 Celsius,
which gave an electric conductivity (1382.4152542 S/cm)


#ID
251
#comment
P043Fig1a
#text
a mixture (1.3 weight percent of C0001 ("PH_thousand"), 98.7 weight percent of C0002, and 0.099830508475 molar concentration of C0049) was spincoated,
which was kept for 10 minutes at 120 Celsius,
which gave an electric conductivity (1288.2344633 S/cm)


#ID
252
#comment
P043Fig1a
#text
a mixture (1.3 weight percent of C0001 ("PH_thousand"), 98.7 weight percent of C0002, and 0 molar concentration of C0050) was spincoated,
which was kept for 10 minutes at 120 Celsius,
which gave an electric conductivity (4.9011299435 S/cm)


#ID
253
#comment
P043Fig1a
#text
a mixture (1.3 weight percent of C0001 ("PH_thousand"), 98.7 weight percent of C0002, and 0.019830508475 molar concentration of C0050) was spincoated,
which was kept for 10 minutes at 120 Celsius,
which gave an electric conductivity (4.9011299435 S/cm)


#ID
254
#comment
P043Fig1a
#text
a mixture (1.3 weight percent of C0001 ("PH_thousand"), 98.7 weight percent of C0002, and 0.039830508475 molar concentration of C0050) was spincoated,
which was kept for 10 minutes at 120 Celsius,
which gave an electric conductivity (4.9011299435 S/cm)


#ID
255
#comment
P043Fig1a
#text
a mixture (1.3 weight percent of C0001 ("PH_thousand"), 98.7 weight percent of C0002, and 0.059661016949 molar concentration of C0050) was spincoated,
which was kept for 10 minutes at 120 Celsius,
which gave an electric conductivity (97.38700565 S/cm)


#ID
256
#comment
P043Fig1a
#text
a mixture (1.3 weight percent of C0001 ("PH_thousand"), 98.7 weight percent of C0002, and 0.08 molar concentration of C0050) was spincoated,
which was kept for 10 minutes at 120 Celsius,
which gave an electric conductivity (590.74858757 S/cm)


#ID
257
#comment
P043Fig1a
#text
a mixture (1.3 weight percent of C0001 ("PH_thousand"), 98.7 weight percent of C0002, and 0.10033898305 molar concentration of C0050) was spincoated,
which was kept for 10 minutes at 120 Celsius,
which gave an electric conductivity (588.27683616 S/cm)




#ID
258
#comment
P043Fig5
#text
a mixture (1.3 weight percent of C0001 ("PH_thousand"), 98.7 weight percent of C0002, and 0.06 molar concentration of C0044) was spincoated,
to which a mixture (0.26569977933 weight percent of C0051 and 99.734300221 weight percent of C0002) was dropped,
which was kept for 10 minutes at 120 Celsius,
which gave an electric conductivity (3057.117668 S/cm)


#ID
259
#comment
P043Fig5
#text
a mixture (1.3 weight percent of C0001 ("PH_thousand"), 98.7 weight percent of C0002, and 0.06 molar concentration of C0044) was spincoated,
to which a mixture (5.174772294 weight percent of C0051 and 94.825227706 weight percent of C0002) was dropped,
which was kept for 10 minutes at 120 Celsius,
which gave an electric conductivity (1587.13332 S/cm)


#ID
260
#comment
P043Fig5
#text
a mixture (1.3 weight percent of C0001 ("PH_thousand"), 98.7 weight percent of C0002, and 0.06 molar concentration of C0044) was spincoated,
to which a mixture (10.162048893 weight percent of C0051 and 89.837951107 weight percent of C0002) was dropped,
which was kept for 10 minutes at 120 Celsius,
which gave an electric conductivity (1334.123033 S/cm)


#ID
261
#comment
P043Fig5
#text
a mixture (1.3 weight percent of C0001 ("PH_thousand"), 98.7 weight percent of C0002, and 0.06 molar concentration of C0044) was spincoated,
to which a mixture (15.216609037 weight percent of C0051 and 84.783390963 weight percent of C0002) was dropped,
which was kept for 10 minutes at 120 Celsius,
which gave an electric conductivity (1361.621076 S/cm)


#ID
262
#comment
P043Fig5
#text
a mixture (1.3 weight percent of C0001 ("PH_thousand"), 98.7 weight percent of C0002, and 0.06 molar concentration of C0044) was spincoated,
to which a mixture (20.207629916 weight percent of C0051 and 79.792370084 weight percent of C0002) was dropped,
which was kept for 10 minutes at 120 Celsius,
which gave an electric conductivity (1240.620256 S/cm)


#ID
263
#comment
P043Fig5
#text
a mixture (1.3 weight percent of C0001 ("PH_thousand"), 98.7 weight percent of C0002, and 0.06 molar concentration of C0044) was spincoated,
to which a mixture (25.174523951 weight percent of C0051 and 74.825476049 weight percent of C0002) was dropped,
which was kept for 10 minutes at 120 Celsius,
which gave an electric conductivity (933.9811226 S/cm)


#ID
264
#comment
P043Fig5
#text
a mixture (1.3 weight percent of C0001 ("PH_thousand"), 98.7 weight percent of C0002, and 0.06 molar concentration of C0044) was spincoated,
to which a mixture (30.156121668 weight percent of C0051 and 69.843878332 weight percent of C0002) was dropped,
which was kept for 10 minutes at 120 Celsius,
which gave an electric conductivity (817.1055981 S/cm)


#ID
265
#comment
P043Fig5
#text
a mixture (1.3 weight percent of C0001 ("PH_thousand"), 98.7 weight percent of C0002, and 0.06 molar concentration of C0044) was spincoated,
to C0014 was dropped,
which was kept for 10 minutes at 120 Celsius,
which gave an electric conductivity (3045.527728 S/cm)


#ID
266
#comment
P043Fig5
#text
a mixture (1.3 weight percent of C0001 ("PH_thousand"), 98.7 weight percent of C0002, and 0.06 molar concentration of C0044) was spincoated,
to which a mixture (0.034706294537 weight percent of C0051 and 99.965293705 weight percent of C0014) was dropped,
which was kept for 10 minutes at 120 Celsius,
which gave an electric conductivity (1458.406221 S/cm)


#ID
267
#comment
P043Fig5
#text
a mixture (1.3 weight percent of C0001 ("PH_thousand"), 98.7 weight percent of C0002, and 0.06 molar concentration of C0044) was spincoated,
to which a mixture (0.072576597008 weight percent of C0051 and 99.927423403 weight percent of C0014) was dropped,
which was kept for 10 minutes at 120 Celsius,
which gave an electric conductivity (1239.045351 S/cm)


#ID
268
#comment
P043Fig5
#text
a mixture (1.3 weight percent of C0001 ("PH_thousand"), 98.7 weight percent of C0002, and 0.06 molar concentration of C0044) was spincoated,
to which a mixture (0.10724113204 weight percent of C0051 and 99.892758868 weight percent of C0014) was dropped,
which was kept for 10 minutes at 120 Celsius,
which gave an electric conductivity (1228.162362 S/cm)


#ID
269
#comment
P043Fig5
#text
a mixture (1.3 weight percent of C0001 ("PH_thousand"), 98.7 weight percent of C0002, and 0.06 molar concentration of C0044) was spincoated,
to which a mixture (0.14311212766 weight percent of C0051 and 99.856887872 weight percent of C0014) was dropped,
which was kept for 10 minutes at 120 Celsius,
which gave an electric conductivity (1132.994811 S/cm)


#ID
270
#comment
P043Fig5
#text
a mixture (1.3 weight percent of C0001 ("PH_thousand"), 98.7 weight percent of C0002, and 0.06 molar concentration of C0044) was spincoated,
to which a mixture (0.17895581266 weight percent of C0051 and 99.821044187 weight percent of C0014) was dropped,
which was kept for 10 minutes at 120 Celsius,
which gave an electric conductivity (1073.349335 S/cm)


#ID
271
#comment
P043Fig5
#text
a mixture (1.3 weight percent of C0001 ("PH_thousand"), 98.7 weight percent of C0002, and 0.06 molar concentration of C0044) was spincoated,
to which a mixture (0.21566908178 weight percent of C0051 and 99.784330918 weight percent of C0014) was dropped,
which was kept for 10 minutes at 120 Celsius,
which gave an electric conductivity (871.6691357 S/cm)


#ID
272
#comment
P043Fig5
#text
a mixture (1.3 weight percent of C0001 ("PH_thousand"), 98.7 weight percent of C0002, and 0.06 molar concentration of C0044) was spincoated,
to which a mixture (0.25151225178 weight percent of C0051 and 99.748487748 weight percent of C0014) was dropped,
which was kept for 10 minutes at 120 Celsius,
which gave an electric conductivity (812.02366 S/cm)


#ID
273
#comment
P044Fig2a
#text
a mixture (1.3 weight percent of C0001 ("PH_thousand"), 100 weight percent of C0002, and 0 weight percent of C0052) was spincoated,
which was kept for 60 minutes at 140 Celsius,
which gave an electric conductivity (0.823 S/cm)


#ID
274
#comment
P044Fig2a
#text
a mixture (1.3 weight percent of C0001 ("PH_thousand"), 99.029042417 weight percent of C0002, and 0.97095758279 weight percent of C0052) was spincoated,
which was kept for 60 minutes at 140 Celsius,
which gave an electric conductivity (2.3620116228493924 S/cm)


#ID
275
#comment
P044Fig2a
#text
a mixture (1.3 weight percent of C0001 ("PH_thousand"), 98.058875463 weight percent of C0002, and 1.9411245372 weight percent of C0052) was spincoated,
which was kept for 60 minutes at 140 Celsius,
which gave an electric conductivity (16.130898330414421 S/cm)


#ID
276
#comment
P044Fig2a
#text
a mixture (1.3 weight percent of C0001 ("PH_thousand"), 97.52230231 weight percent of C0002, and 2.47769769 weight percent of C0052) was spincoated,
which was kept for 60 minutes at 140 Celsius,
which gave an electric conductivity (26.502648568806389 S/cm)


#ID
277
#comment
P044Fig2a
#text
a mixture (1.3 weight percent of C0001 ("PH_thousand"), 97.030465548 weight percent of C0002, and 2.9695344516 weight percent of C0052) was spincoated,
which was kept for 60 minutes at 140 Celsius,
which gave an electric conductivity (19.471953884378991 S/cm)


#ID
278
#comment
P044Fig2a
#text
a mixture (1.3 weight percent of C0001 ("PH_thousand"), 95.016273768 weight percent of C0002, and 4.9837262317 weight percent of C0052) was spincoated,
which was kept for 60 minutes at 140 Celsius,
which gave an electric conductivity (8.5380811099571048 S/cm)


#ID
279
#comment
P044Fig2a
#text
a mixture (1.3 weight percent of C0001 ("PH_thousand"), 90.012320626 weight percent of C0002, and 9.9876793738 weight percent of C0052) was spincoated,
which was kept for 60 minutes at 140 Celsius,
which gave an electric conductivity (4.062411207932608 S/cm)


#ID
280
#comment
P044Fig2a
#text
a mixture (1.3 weight percent of C0001 ("PH_thousand"), 88.052286893 weight percent of C0002, and 11.947713107 weight percent of C0052) was spincoated,
which was kept for 60 minutes at 140 Celsius,
which gave an electric conductivity (467.76877701424689 S/cm)


#ID
281
#comment
P045Table1
#text
a mixture (1.3 weight percent of C0001 ("PH_thousand") and 98.7 weight percent of C0002) was spincoated,
which was kept for 15 minutes at 100 Celsius,
to which a mixture (68 weight percent of C0014 and 32 weight percent of C0053) was dropped,
which was kept for 10 minutes at 25 Celsius,
which was rinsed by C0016,
which was kept for 25 minutes at 30 Celsius,
which was kept for 35 minutes at 110 Celsius,
which gave an electric conductivity (0.75 S/cm)
 

#ID
282
#comment
P045Table1
#text
a mixture (1.3 weight percent of C0001 ("PH_thousand") and 98.7 weight percent of C0002) was spincoated,
which was kept for 15 minutes at 100 Celsius,
to which a mixture (68 weight percent of C0014 and 32 weight percent of C0053) was dropped,
which was kept for 20 minutes at 25 Celsius,
which was rinsed by C0016,
which was kept for 25 minutes at 30 Celsius,
which was kept for 35 minutes at 110 Celsius,
which gave an electric conductivity (0.5 S/cm)
 

#ID
283
#comment
P045Table1
#text
a mixture (1.3 weight percent of C0001 ("PH_thousand") and 98.7 weight percent of C0002) was spincoated,
which was kept for 15 minutes at 100 Celsius,
to which a mixture (68 weight percent of C0014 and 32 weight percent of C0053) was dropped,
which was kept for 30 minutes at 25 Celsius,
which was rinsed by C0016,
which was kept for 25 minutes at 30 Celsius,
which was kept for 35 minutes at 110 Celsius,
which gave an electric conductivity (0.44 S/cm)
 

#ID
284
#comment
P045Table1
#text
a mixture (1.3 weight percent of C0001 ("PH_thousand") and 98.7 weight percent of C0002) was spincoated,
which was kept for 15 minutes at 100 Celsius,
to which a mixture (91.5 weight percent of C0014 and 8.5 weight percent of C0053) was dropped,
which was kept for 10 minutes at 25 Celsius,
which was rinsed by C0016,
which was kept for 25 minutes at 30 Celsius,
which was kept for 35 minutes at 110 Celsius,
which gave an electric conductivity (1.6 S/cm)
 

#ID
285
#comment
P045Table1
#text
a mixture (1.3 weight percent of C0001 ("PH_thousand") and 98.7 weight percent of C0002) was spincoated,
which was kept for 15 minutes at 100 Celsius,
to which a mixture (91.5 weight percent of C0014 and 8.5 weight percent of C0053) was dropped,
which was kept for 20 minutes at 25 Celsius,
which was rinsed by C0016,
which was kept for 25 minutes at 30 Celsius,
which was kept for 35 minutes at 110 Celsius,
which gave an electric conductivity (2.5 S/cm)
 

#ID
286
#comment
P045Table1
#text
a mixture (1.3 weight percent of C0001 ("PH_thousand") and 98.7 weight percent of C0002) was spincoated,
which was kept for 15 minutes at 100 Celsius,
to which a mixture (91.5 weight percent of C0014 and 8.5 weight percent of C0053) was dropped,
which was kept for 30 minutes at 25 Celsius,
which was rinsed by C0016,
which was kept for 25 minutes at 30 Celsius,
which was kept for 35 minutes at 110 Celsius,
which gave an electric conductivity (2.8 S/cm)
 

#ID
287
#comment
P045Table1
#text
a mixture (1.3 weight percent of C0001 ("PH_thousand") and 98.7 weight percent of C0002) was spincoated,
which was kept for 15 minutes at 100 Celsius,
to which a mixture (88.5 weight percent of C0037 and 11.5 weight percent of C0053) was dropped,
which was kept for 10 minutes at 25 Celsius,
which was rinsed by C0016,
which was kept for 25 minutes at 30 Celsius,
which was kept for 35 minutes at 110 Celsius,
which gave an electric conductivity (1.1 S/cm)
 

#ID
288
#comment
P045Table1
#text
a mixture (1.3 weight percent of C0001 ("PH_thousand") and 98.7 weight percent of C0002) was spincoated,
which was kept for 15 minutes at 100 Celsius,
to which a mixture (88.5 weight percent of C0037 and 11.5 weight percent of C0053) was dropped,
which was kept for 20 minutes at 25 Celsius,
which was rinsed by C0016,
which was kept for 25 minutes at 30 Celsius,
which was kept for 35 minutes at 110 Celsius,
which gave an electric conductivity (1.5 S/cm)
 

#ID
289
#comment
P045Table1
#text
a mixture (1.3 weight percent of C0001 ("PH_thousand") and 98.7 weight percent of C0002) was spincoated,
which was kept for 15 minutes at 100 Celsius,
to which a mixture (88.5 weight percent of C0037 and 11.5 weight percent of C0053) was dropped,
which was kept for 30 minutes at 25 Celsius,
which was rinsed by C0016,
which was kept for 25 minutes at 30 Celsius,
which was kept for 35 minutes at 110 Celsius,
which gave an electric conductivity (1.2 S/cm)
 

#ID
290
#comment
P045Table1
#text
a mixture (1.3 weight percent of C0001 ("PH_thousand") and 98.7 weight percent of C0002) was spincoated,
which was kept for 15 minutes at 100 Celsius,
to which a mixture (49.5 weight percent of C0002 and 50.5 weight percent of C0053) was dropped,
which was kept for 10 minutes at 25 Celsius,
which was rinsed by C0016,
which was kept for 25 minutes at 30 Celsius,
which was kept for 35 minutes at 110 Celsius,
which gave an electric conductivity (0.14 S/cm)
 


#ID
291
#comment
P048Fig2a
#text
a mixture (1.3 weight percent of C0001 ("PH_thousand"), 100 weight percent of C0002, and 0 weight percent of C0057) was spincoated at 5 Celsius,
which was kept for 15 minutes at 120 Celsius,
which gave an electric conductivity (7.604562738 S/cm)
 

#ID
292
#comment
P048Fig2a
#text
a mixture (1.3 weight percent of C0001 ("PH_thousand"), 99 weight percent of C0002, and 1 weight percent of C0057) was spincoated at 5 Celsius,
which was kept for 15 minutes at 120 Celsius,
which gave an electric conductivity (71.6730038 S/cm)
 

#ID
293
#comment
P048Fig2a
#text
a mixture (1.3 weight percent of C0001 ("PH_thousand"), 95 weight percent of C0002, and 5 weight percent of C0057) was spincoated at 5 Celsius,
which was kept for 15 minutes at 120 Celsius,
which gave an electric conductivity (90.87452471 S/cm)
 

#ID
294
#comment
P048Fig2a
#text
a mixture (1.3 weight percent of C0001 ("PH_thousand"), 90 weight percent of C0002, and 10 weight percent of C0057) was spincoated at 5 Celsius,
which was kept for 15 minutes at 120 Celsius,
which gave an electric conductivity (41.44486692 S/cm)
 

#ID
295
#comment
P048Fig2a
#text
a mixture (1.3 weight percent of C0001 ("PH_thousand"), 80 weight percent of C0002, and 20 weight percent of C0057) was spincoated at 5 Celsius,
which was kept for 15 minutes at 120 Celsius,
which gave an electric conductivity (21.86311787 S/cm)
 


#ID
296
#comment
P048Fig2d
#text
a mixture (1.3 weight percent of C0001 ("PH_thousand") and 98.7 weight percent of C0002) was spincoated at 5 Celsius,
which was kept for 15 minutes at 120 Celsius,
to which a mixture (98 weight percent of C0005 and 2 weight percent of C0002) was dropped,
which was kept for 1 minutes at 25 Celsius,
which was rinsed by C0002,
which was kept for 10 minutes at 90 Celsius,
which gave an electric conductivity (2360.1398601 S/cm)
 

#ID
297
#comment
P048Fig2d
#text
a mixture (1.3 weight percent of C0001 ("PH_thousand"), 99 weight percent of C0002, and 1 weight percent of C0057) was spincoated at 5 Celsius,
which was kept for 15 minutes at 120 Celsius,
to which a mixture (98 weight percent of C0005 and 2 weight percent of C0002) was dropped,
which was kept for 1 minutes at 25 Celsius,
which was rinsed by C0002,
which was kept for 10 minutes at 90 Celsius,
which gave an electric conductivity (1237.7622378 S/cm)
 

#ID
298
#comment
P048Fig2d
#text
a mixture (1.3 weight percent of C0001 ("PH_thousand"), 95 weight percent of C0002, and 5 weight percent of C0057) was spincoated at 5 Celsius,
which was kept for 15 minutes at 120 Celsius,
to which a mixture (98 weight percent of C0005 and 2 weight percent of C0002) was dropped,
which was kept for 1 minutes at 25 Celsius,
which was rinsed by C0002,
which was kept for 10 minutes at 90 Celsius,
which gave an electric conductivity (1363.6363636 S/cm)
 

#ID
299
#comment
P048Fig2d
#text
a mixture (1.3 weight percent of C0001 ("PH_thousand"), 90 weight percent of C0002, and 10 weight percent of C0057) was spincoated at 5 Celsius,
which was kept for 15 minutes at 120 Celsius,
to which a mixture (98 weight percent of C0005 and 2 weight percent of C0002) was dropped,
which was kept for 1 minutes at 25 Celsius,
which was rinsed by C0002,
which was kept for 10 minutes at 90 Celsius,
which gave an electric conductivity (1494.7552448 S/cm)
 

#ID
300
#comment
P048Fig2d
#text
a mixture (1.3 weight percent of C0001 ("PH_thousand"), 80 weight percent of C0002, and 20 weight percent of C0057) was spincoated at 5 Celsius,
which was kept for 15 minutes at 120 Celsius,
to which a mixture (98 weight percent of C0005 and 2 weight percent of C0002) was dropped,
which was kept for 1 minutes at 25 Celsius,
which was rinsed by C0002,
which was kept for 10 minutes at 90 Celsius,
which gave an electric conductivity (1694.0559441 S/cm)
 


#ID
301
#comment
P051Fig1a
#text
a mixture (1.3 weight percent of C0001 ("PH_thousand") and 98.7 weight percent of C0002) was spincoated,
which was kept for 10 minutes at 140 Celsius,
to which a mixture (63 weight percent of C0002 and 37 weight percent of C0054) was dropped,
which was kept for 10 minutes at 25 Celsius,
which was rinsed by C0016,
which was rinsed by C0002,
which was kept for 10 minutes at 140 Celsius,
which gave an electric conductivity (425.86750789 S/cm)
 

#ID
302
#comment
P051Fig1a
#text
a mixture (1.3 weight percent of C0001 ("PH_thousand") and 98.7 weight percent of C0002) was spincoated,
which was kept for 10 minutes at 140 Celsius,
to which a mixture (2 weight percent of C0002 and 98 weight percent of C0055) was dropped,
which was kept for 10 minutes at 25 Celsius,
which was rinsed by C0016,
which was rinsed by C0002,
which was kept for 10 minutes at 140 Celsius,
which gave an electric conductivity (1296.5299685 S/cm)
 

#ID
303
#comment
P051Fig1a
#text
a mixture (1.3 weight percent of C0001 ("PH_thousand") and 98.7 weight percent of C0002) was spincoated,
which was kept for 10 minutes at 140 Celsius,
to which a mixture (35 weight percent of C0002 and 65 weight percent of C0015) was dropped,
which was kept for 10 minutes at 25 Celsius,
which was rinsed by C0016,
which was rinsed by C0002,
which was kept for 10 minutes at 140 Celsius,
which gave an electric conductivity (2119.873817 S/cm)
 

#ID
304
#comment
P051Fig1a
#text
a mixture (1.3 weight percent of C0001 ("PH_thousand") and 98.7 weight percent of C0002) was spincoated,
which was kept for 10 minutes at 140 Celsius,
to which a mixture (2 weight percent of C0002 and 98 weight percent of C0005) was dropped,
which was kept for 10 minutes at 25 Celsius,
which was rinsed by C0016,
which was rinsed by C0002,
which was kept for 10 minutes at 140 Celsius,
which gave an electric conductivity (2952.681388 S/cm)
 


#ID
305
#comment
P051Fig1a_nowash
#text
a mixture (1.3 weight percent of C0001 ("PH_thousand") and 98.7 weight percent of C0002) was spincoated,
which was kept for 10 minutes at 140 Celsius,
to which a mixture (63 weight percent of C0002 and 37 weight percent of C0054) was dropped,
which was kept for 10 minutes at 25 Celsius,
which was rinsed by C0016,
which was kept for 10 minutes at 140 Celsius,
which gave an electric conductivity (388.0126183 S/cm)
 

#ID
306
#comment
P051Fig1a_nowash
#text
a mixture (1.3 weight percent of C0001 ("PH_thousand") and 98.7 weight percent of C0002) was spincoated,
which was kept for 10 minutes at 140 Celsius,
to which a mixture (2 weight percent of C0002 and 98 weight percent of C0055) was dropped,
which was kept for 10 minutes at 25 Celsius,
which was rinsed by C0016,
which was kept for 10 minutes at 140 Celsius,
which gave an electric conductivity (1220.8201893 S/cm)
 

#ID
307
#comment
P051Fig1a_nowash
#text
a mixture (1.3 weight percent of C0001 ("PH_thousand") and 98.7 weight percent of C0002) was spincoated,
which was kept for 10 minutes at 140 Celsius,
to which a mixture (35 weight percent of C0002 and 65 weight percent of C0015) was dropped,
which was kept for 10 minutes at 25 Celsius,
which was rinsed by C0016,
which was kept for 10 minutes at 140 Celsius,
which gave an electric conductivity (1249 S/cm)
 

#ID
308
#comment
P051Fig1a_nowash
#text
a mixture (1.3 weight percent of C0001 ("PH_thousand") and 98.7 weight percent of C0002) was spincoated,
which was kept for 10 minutes at 140 Celsius,
to which a mixture (2 weight percent of C0002 and 98 weight percent of C0005) was dropped,
which was kept for 10 minutes at 25 Celsius,
which was rinsed by C0016,
which was kept for 10 minutes at 140 Celsius,
which gave an electric conductivity (1381.70347 S/cm)
 

#ID
309
#comment
P054Fig1a
#text
a mixture (1.3 weight percent of C0001 ("PH_thousand"), 93.7 weight percent of C0002, and 5 weight percent of C0014) was spincoated,
which was kept for 30 minutes at 130 Celsius,
to which a mixture (2 weight percent of C0002 and 98 weight percent of C0005) was dropped,
which gave an electric conductivity (777 S/cm)


#ID
310
#comment
P054Fig1a_psrm
#text
a mixture (1.3 weight percent of C0001 ("PH_thousand") and 98.7 weight percent of C0002) was spincoated,
which was kept for 30 minutes at 130 Celsius,
to which C0014 was dropped,
which was kept for 0 minutes at 25 Celsius,
which was spincoated,
which was kept for 10 minutes at 120 Celsius,
which gave an electric conductivity (996.44128114 S/cm)
 

#ID
311
#comment
P054Fig1a_psrm
#text
a mixture (1.3 weight percent of C0001 ("PH_thousand") and 98.7 weight percent of C0002) was spincoated,
which was kept for 30 minutes at 130 Celsius,
to which C0014 was dropped,
which was kept for 1 minutes at 25 Celsius,
which was spincoated,
which was kept for 10 minutes at 120 Celsius,
which gave an electric conductivity (1086 S/cm)
 

#ID
312
#comment
P054Fig1a_psrm
#text
a mixture (1.3 weight percent of C0001 ("PH_thousand") and 98.7 weight percent of C0002) was spincoated,
which was kept for 30 minutes at 130 Celsius,
to which C0014 was dropped,
which was kept for 3 minutes at 25 Celsius,
which was spincoated,
which was kept for 10 minutes at 120 Celsius,
which gave an electric conductivity (1295.3736655 S/cm)
 

#ID
313
#comment
P054Fig1a_psrm
#text
a mixture (1.3 weight percent of C0001 ("PH_thousand") and 98.7 weight percent of C0002) was spincoated,
which was kept for 30 minutes at 130 Celsius,
to which C0014 was dropped,
which was kept for 5 minutes at 25 Celsius,
which was spincoated,
which was kept for 10 minutes at 120 Celsius,
which gave an electric conductivity (1305.3380783 S/cm)
 

#ID
314
#comment
P054Fig1a_psrm
#text
a mixture (1.3 weight percent of C0001 ("PH_thousand") and 98.7 weight percent of C0002) was spincoated,
which was kept for 30 minutes at 130 Celsius,
to which C0014 was dropped,
which was kept for 8 minutes at 25 Celsius,
which was spincoated,
which was kept for 10 minutes at 120 Celsius,
which gave an electric conductivity (1330 S/cm)
 

#ID
315
#comment
P059Fig1a
#text
a mixture (1.3 weight percent of C0001 ("PH_thousand") and 98.7 weight percent of C0002) was spincoated,
which was kept for 20 minutes at 120 Celsius,
to which a mixture (1 molar concentration of C0005 in C0002) was dropped,
which was kept for 10 minutes at 160 Celsius,
which was rinsed by C0002,
which was kept for 10 minutes at 120 Celsius,
to which a mixture (0.095077999406 molar concentration of C0056 in C0002) was dropped at 25 Celsius,
which was rinsed by C0002,
which was kept for 10 minutes at 120 Celsius,
which gave an electric conductivity (1652 S/cm)
 

#ID
316
#comment
P059Fig1a
#text
a mixture (1.3 weight percent of C0001 ("PH_thousand") and 98.7 weight percent of C0002) was spincoated,
which was kept for 20 minutes at 120 Celsius,
to which a mixture (1 molar concentration of C0005 in C0002) was dropped,
which was kept for 10 minutes at 160 Celsius,
which was rinsed by C0002,
which was kept for 10 minutes at 120 Celsius,
to which a mixture (0.499880056 molar concentration of C0056 in C0002) was dropped at 25 Celsius,
which was rinsed by C0002,
which was kept for 10 minutes at 120 Celsius,
which gave an electric conductivity (1573 S/cm)
 

#ID
317
#comment
P059Fig1a
#text
a mixture (1.3 weight percent of C0001 ("PH_thousand") and 98.7 weight percent of C0002) was spincoated,
which was kept for 20 minutes at 120 Celsius,
to which a mixture (1 molar concentration of C0005 in C0002) was dropped,
which was kept for 10 minutes at 160 Celsius,
which was rinsed by C0002,
which was kept for 10 minutes at 120 Celsius,
to which a mixture (0.99755815494 molar concentration of C0056 in C0002) was dropped at 25 Celsius,
which was rinsed by C0002,
which was kept for 10 minutes at 120 Celsius,
which gave an electric conductivity (1180.8526407 S/cm)
 

#ID
318
#comment
P059Fig1a
#text
a mixture (1.3 weight percent of C0001 ("PH_thousand") and 98.7 weight percent of C0002) was spincoated,
which was kept for 20 minutes at 120 Celsius,
to which a mixture (1 molar concentration of C0005 in C0002) was dropped,
which was kept for 10 minutes at 160 Celsius,
which was rinsed by C0002,
which was kept for 10 minutes at 120 Celsius,
to which a mixture (1.982387924 molar concentration of C0056 in C0002) was dropped at 25 Celsius,
which was rinsed by C0002,
which was kept for 10 minutes at 120 Celsius,
which gave an electric conductivity (1036.5360172 S/cm)
 

#ID
319
#comment
P059Fig1a
#text
a mixture (1.3 weight percent of C0001 ("PH_thousand") and 98.7 weight percent of C0002) was spincoated,
which was kept for 20 minutes at 120 Celsius,
to which a mixture (1 molar concentration of C0005 in C0002) was dropped,
which was kept for 10 minutes at 160 Celsius,
which was rinsed by C0002,
which was kept for 10 minutes at 120 Celsius,
