Repository: KanHatakeyama/Integrating-multiple-materials-science-projects

# Databases and graph libraries for machine learning of material science
- These are databases and demo codes for the following paper
- "Integrating multiple materials science projects in a single neural network"
- Published by Communications Materials

# Usage
- You can view databases used in the study in a "database" folder
- You can run jupyter notebook codes for the demo codes in a "codes" folder
(prediction of conductivity of PEDOT-PSS from texts, multitask learning of multiple databases, inverse problems, and control experiments against the graph approach)

File: database/data/DB1_text_version.txt (part 4 of 4)
#ID
to which a mixture (4.9741851864 molar concentration of C0056 in C0002) was dropped at 25 Celsius,
which was rinsed by C0002,
which was kept for 10 minutes at 120 Celsius,
which gave an electric conductivity (1002 S/cm)
 


#ID
320
#comment
P059Fig1c
#text
a mixture (1.3 weight percent of C0001 ("PH_thousand") and 98.7 weight percent of C0002) was spincoated,
which was kept for 20 minutes at 120 Celsius,
to which a mixture (1 molar concentration of C0005 in C0002) was dropped,
which was kept for 10 minutes at 160 Celsius,
which was rinsed by C0002,
which was kept for 10 minutes at 120 Celsius,
to which a mixture (1 molar concentration of C0056 in C0002) was dropped at 0.44463373083 Celsius,
which was rinsed by C0002,
which was kept for 10 minutes at 120 Celsius,
which gave an electric conductivity (2163.7393526 S/cm)
 

#ID
321
#comment
P059Fig1c
#text
a mixture (1.3 weight percent of C0001 ("PH_thousand") and 98.7 weight percent of C0002) was spincoated,
which was kept for 20 minutes at 120 Celsius,
to which a mixture (1 molar concentration of C0005 in C0002) was dropped,
which was kept for 10 minutes at 160 Celsius,
which was rinsed by C0002,
which was kept for 10 minutes at 120 Celsius,
to which a mixture (1 molar concentration of C0056 in C0002) was dropped at 25.456558773 Celsius,
which was rinsed by C0002,
which was kept for 10 minutes at 120 Celsius,
which gave an electric conductivity (1575 S/cm)
 

#ID
322
#comment
P059Fig1c
#text
a mixture (1.3 weight percent of C0001 ("PH_thousand") and 98.7 weight percent of C0002) was spincoated,
which was kept for 20 minutes at 120 Celsius,
to which a mixture (1 molar concentration of C0005 in C0002) was dropped,
which was kept for 10 minutes at 160 Celsius,
which was rinsed by C0002,
which was kept for 10 minutes at 120 Celsius,
to which a mixture (1 molar concentration of C0056 in C0002) was dropped at 79.838160136 Celsius,
which was rinsed by C0002,
which was kept for 10 minutes at 120 Celsius,
which gave an electric conductivity (1110.9625213 S/cm)
 

#ID
323
#comment
P059Fig1c
#text
a mixture (1.3 weight percent of C0001 ("PH_thousand") and 98.7 weight percent of C0002) was spincoated,
which was kept for 20 minutes at 120 Celsius,
to which a mixture (1 molar concentration of C0005 in C0002) was dropped,
which was kept for 10 minutes at 160 Celsius,
which was rinsed by C0002,
which was kept for 10 minutes at 120 Celsius,
to which a mixture (1 molar concentration of C0056 in C0002) was dropped at 139.5988075 Celsius,
which was rinsed by C0002,
which was kept for 10 minutes at 120 Celsius,
which gave an electric conductivity (979.74020443 S/cm)
 


#ID
324
#comment
P059FigS1a
#text
a mixture (1.3 weight percent of C0001 ("PH_thousand") and 98.7 weight percent of C0002) was spincoated,
which was kept for 20 minutes at 120 Celsius,
to which a mixture (1 molar concentration of C0012 in C0002) was dropped,
which was kept for 10 minutes at 160 Celsius,
which was rinsed by C0002,
which was kept for 10 minutes at 120 Celsius,
to which a mixture (0.074276143161 molar concentration of C0056 in C0002) was dropped at 25 Celsius,
which was rinsed by C0002,
which was kept for 10 minutes at 120 Celsius,
which gave an electric conductivity (1004.5854979 S/cm)
 

#ID
325
#comment
P059FigS1a
#text
a mixture (1.3 weight percent of C0001 ("PH_thousand") and 98.7 weight percent of C0002) was spincoated,
which was kept for 20 minutes at 120 Celsius,
to which a mixture (1 molar concentration of C0012 in C0002) was dropped,
which was kept for 10 minutes at 160 Celsius,
which was rinsed by C0002,
which was kept for 10 minutes at 120 Celsius,
to which a mixture (0.49560279183 molar concentration of C0056 in C0002) was dropped at 25 Celsius,
which was rinsed by C0002,
which was kept for 10 minutes at 120 Celsius,
which gave an electric conductivity (999.37917319 S/cm)
 

#ID
326
#comment
P059FigS1a
#text
a mixture (1.3 weight percent of C0001 ("PH_thousand") and 98.7 weight percent of C0002) was spincoated,
which was kept for 20 minutes at 120 Celsius,
to which a mixture (1 molar concentration of C0012 in C0002) was dropped,
which was kept for 10 minutes at 160 Celsius,
which was rinsed by C0002,
which was kept for 10 minutes at 120 Celsius,
to which a mixture (0.97114781123 molar concentration of C0056 in C0002) was dropped at 25 Celsius,
which was rinsed by C0002,
which was kept for 10 minutes at 120 Celsius,
which gave an electric conductivity (964.02380466 S/cm)
 

#ID
327
#comment
P059FigS1a
#text
a mixture (1.3 weight percent of C0001 ("PH_thousand") and 98.7 weight percent of C0002) was spincoated,
which was kept for 20 minutes at 120 Celsius,
to which a mixture (1 molar concentration of C0012 in C0002) was dropped,
which was kept for 10 minutes at 160 Celsius,
which was rinsed by C0002,
which was kept for 10 minutes at 120 Celsius,
to which a mixture (1.9801804254 molar concentration of C0056 in C0002) was dropped at 25 Celsius,
which was rinsed by C0002,
which was kept for 10 minutes at 120 Celsius,
which gave an electric conductivity (959.07080148 S/cm)
 

#ID
328
#comment
P059FigS1a
#text
a mixture (1.3 weight percent of C0001 ("PH_thousand") and 98.7 weight percent of C0002) was spincoated,
which was kept for 20 minutes at 120 Celsius,
to which a mixture (1 molar concentration of C0012 in C0002) was dropped,
which was kept for 10 minutes at 160 Celsius,
which was rinsed by C0002,
which was kept for 10 minutes at 120 Celsius,
to which a mixture (4.9934779157 molar concentration of C0056 in C0002) was dropped at 25 Celsius,
which was rinsed by C0002,
which was kept for 10 minutes at 120 Celsius,
which gave an electric conductivity (873.08515385 S/cm)
 

#ID
329
#comment
P059FigS1c
#text
a mixture (1.3 weight percent of C0001 ("PH_thousand") and 98.7 weight percent of C0002) was spincoated,
which was kept for 20 minutes at 120 Celsius,
to which a mixture (1 molar concentration of C0012 in C0002) was dropped,
which was kept for 10 minutes at 160 Celsius,
which was rinsed by C0002,
which was kept for 10 minutes at 120 Celsius,
to which a mixture (1 molar concentration of C0056 in C0002) was dropped at 0.51515151515 Celsius,
which was rinsed by C0002,
which was kept for 10 minutes at 120 Celsius,
which gave an electric conductivity (1222.6039783 S/cm)
 

#ID
330
#comment
P059FigS1c
#text
a mixture (1.3 weight percent of C0001 ("PH_thousand") and 98.7 weight percent of C0002) was spincoated,
which was kept for 20 minutes at 120 Celsius,
to which a mixture (1 molar concentration of C0012 in C0002) was dropped,
which was kept for 10 minutes at 160 Celsius,
which was rinsed by C0002,
which was kept for 10 minutes at 120 Celsius,
to which a mixture (1 molar concentration of C0056 in C0002) was dropped at 25.513617185 Celsius,
which was rinsed by C0002,
which was kept for 10 minutes at 120 Celsius,
which gave an electric conductivity (963.83363472 S/cm)
 

#ID
331
#comment
P059FigS1c
#text
a mixture (1.3 weight percent of C0001 ("PH_thousand") and 98.7 weight percent of C0002) was spincoated,
which was kept for 20 minutes at 120 Celsius,
to which a mixture (1 molar concentration of C0012 in C0002) was dropped,
which was kept for 10 minutes at 160 Celsius,
which was rinsed by C0002,
which was kept for 10 minutes at 120 Celsius,
to which a mixture (1 molar concentration of C0056 in C0002) was dropped at 80.563866513 Celsius,
which was rinsed by C0002,
which was kept for 10 minutes at 120 Celsius,
which gave an electric conductivity (856.41952984 S/cm)
 

#ID
332
#comment
P059FigS1c
#text
a mixture (1.3 weight percent of C0001 ("PH_thousand") and 98.7 weight percent of C0002) was spincoated,
which was kept for 20 minutes at 120 Celsius,
to which a mixture (1 molar concentration of C0012 in C0002) was dropped,
which was kept for 10 minutes at 160 Celsius,
which was rinsed by C0002,
which was kept for 10 minutes at 120 Celsius,
to which a mixture (1 molar concentration of C0056 in C0002) was dropped at 139.92750288 Celsius,
which was rinsed by C0002,
which was kept for 10 minutes at 120 Celsius,
which gave an electric conductivity (599.27667269 S/cm)
 


#ID
333
#comment
P059FigS2a
#text
a mixture (1.3 weight percent of C0001 ("PH_thousand") and 98.7 weight percent of C0002) was spincoated,
which was kept for 20 minutes at 120 Celsius,
to which a mixture (1 molar concentration of C0012 in C0002) was dropped,
which was kept for 10 minutes at 160 Celsius,
which was rinsed by C0002,
which was kept for 10 minutes at 120 Celsius,
to which a mixture (1 molar concentration of C0012 in C0002) was dropped,
which was kept for 10 minutes at 160 Celsius,
which was rinsed by C0002,
which was kept for 10 minutes at 120 Celsius,
to which a mixture (1 molar concentration of C0012 in C0002) was dropped,
which was kept for 10 minutes at 160 Celsius,
which was rinsed by C0002,
which was kept for 10 minutes at 120 Celsius,
to which a mixture (0.31838885703 molar concentration of C0056 in C0002) was dropped at 25 Celsius,
which was rinsed by C0002,
which was kept for 10 minutes at 120 Celsius,
which gave an electric conductivity (2209.906648 S/cm)
 

#ID
334
#comment
P059FigS2a
#text
a mixture (1.3 weight percent of C0001 ("PH_thousand") and 98.7 weight percent of C0002) was spincoated,
which was kept for 20 minutes at 120 Celsius,
to which a mixture (1 molar concentration of C0012 in C0002) was dropped,
which was kept for 10 minutes at 160 Celsius,
which was rinsed by C0002,
which was kept for 10 minutes at 120 Celsius,
to which a mixture (1 molar concentration of C0012 in C0002) was dropped,
which was kept for 10 minutes at 160 Celsius,
which was rinsed by C0002,
which was kept for 10 minutes at 120 Celsius,
to which a mixture (1 molar concentration of C0012 in C0002) was dropped,
which was kept for 10 minutes at 160 Celsius,
which was rinsed by C0002,
which was kept for 10 minutes at 120 Celsius,
to which a mixture (0.51085885104 molar concentration of C0056 in C0002) was dropped at 25 Celsius,
which was rinsed by C0002,
which was kept for 10 minutes at 120 Celsius,
which gave an electric conductivity (2192.7322042 S/cm)
 

#ID
335
#comment
P059FigS2a
#text
a mixture (1.3 weight percent of C0001 ("PH_thousand") and 98.7 weight percent of C0002) was spincoated,
which was kept for 20 minutes at 120 Celsius,
to which a mixture (1 molar concentration of C0012 in C0002) was dropped,
which was kept for 10 minutes at 160 Celsius,
which was rinsed by C0002,
which was kept for 10 minutes at 120 Celsius,
to which a mixture (1 molar concentration of C0012 in C0002) was dropped,
which was kept for 10 minutes at 160 Celsius,
which was rinsed by C0002,
which was kept for 10 minutes at 120 Celsius,
to which a mixture (1 molar concentration of C0012 in C0002) was dropped,
which was kept for 10 minutes at 160 Celsius,
which was rinsed by C0002,
which was kept for 10 minutes at 120 Celsius,
to which a mixture (0.81240054375 molar concentration of C0056 in C0002) was dropped at 25 Celsius,
which was rinsed by C0002,
which was kept for 10 minutes at 120 Celsius,
which gave an electric conductivity (2196.4025023 S/cm)
 

#ID
336
#comment
P059FigS2a
#text
a mixture (1.3 weight percent of C0001 ("PH_thousand") and 98.7 weight percent of C0002) was spincoated,
which was kept for 20 minutes at 120 Celsius,
to which a mixture (1 molar concentration of C0012 in C0002) was dropped,
which was kept for 10 minutes at 160 Celsius,
which was rinsed by C0002,
which was kept for 10 minutes at 120 Celsius,
to which a mixture (1 molar concentration of C0012 in C0002) was dropped,
which was kept for 10 minutes at 160 Celsius,
which was rinsed by C0002,
which was kept for 10 minutes at 120 Celsius,
to which a mixture (1 molar concentration of C0012 in C0002) was dropped,
which was kept for 10 minutes at 160 Celsius,
which was rinsed by C0002,
which was kept for 10 minutes at 120 Celsius,
to which a mixture (1.0132135885 molar concentration of C0056 in C0002) was dropped at 25 Celsius,
which was rinsed by C0002,
which was kept for 10 minutes at 120 Celsius,
which gave an electric conductivity (2175.7722959 S/cm)
 

#ID
337
#comment
P059FigS2a
#text
a mixture (1.3 weight percent of C0001 ("PH_thousand") and 98.7 weight percent of C0002) was spincoated,
which was kept for 20 minutes at 120 Celsius,
to which a mixture (1 molar concentration of C0012 in C0002) was dropped,
which was kept for 10 minutes at 160 Celsius,
which was rinsed by C0002,
which was kept for 10 minutes at 120 Celsius,
to which a mixture (1 molar concentration of C0012 in C0002) was dropped,
which was kept for 10 minutes at 160 Celsius,
which was rinsed by C0002,
which was kept for 10 minutes at 120 Celsius,
to which a mixture (1 molar concentration of C0012 in C0002) was dropped,
which was kept for 10 minutes at 160 Celsius,
which was rinsed by C0002,
which was kept for 10 minutes at 120 Celsius,
to which a mixture (1.2056191574 molar concentration of C0056 in C0002) was dropped at 25 Celsius,
which was rinsed by C0002,
which was kept for 10 minutes at 120 Celsius,
which gave an electric conductivity (2151.6747305 S/cm)
 

#ID
338
#comment
P059FigS2a
#text
a mixture (1.3 weight percent of C0001 ("PH_thousand") and 98.7 weight percent of C0002) was spincoated,
which was kept for 20 minutes at 120 Celsius,
to which a mixture (1 molar concentration of C0012 in C0002) was dropped,
which was kept for 10 minutes at 160 Celsius,
which was rinsed by C0002,
which was kept for 10 minutes at 120 Celsius,
to which a mixture (1 molar concentration of C0012 in C0002) was dropped,
which was kept for 10 minutes at 160 Celsius,
which was rinsed by C0002,
which was kept for 10 minutes at 120 Celsius,
to which a mixture (1 molar concentration of C0012 in C0002) was dropped,
which was kept for 10 minutes at 160 Celsius,
which was rinsed by C0002,
which was kept for 10 minutes at 120 Celsius,
to which a mixture (1.5149885001 molar concentration of C0056 in C0002) was dropped at 25 Celsius,
which was rinsed by C0002,
which was kept for 10 minutes at 120 Celsius,
which gave an electric conductivity (2096.5042939 S/cm)
 

#ID
339
#comment
P059FigS2a
#text
a mixture (1.3 weight percent of C0001 ("PH_thousand") and 98.7 weight percent of C0002) was spincoated,
which was kept for 20 minutes at 120 Celsius,
to which a mixture (1 molar concentration of C0012 in C0002) was dropped,
which was kept for 10 minutes at 160 Celsius,
which was rinsed by C0002,
which was kept for 10 minutes at 120 Celsius,
to which a mixture (1 molar concentration of C0012 in C0002) was dropped,
which was kept for 10 minutes at 160 Celsius,
which was rinsed by C0002,
which was kept for 10 minutes at 120 Celsius,
to which a mixture (1 molar concentration of C0012 in C0002) was dropped,
which was kept for 10 minutes at 160 Celsius,
which was rinsed by C0002,
which was kept for 10 minutes at 120 Celsius,
to which a mixture (1.9989176583 molar concentration of C0056 in C0002) was dropped at 25 Celsius,
which was rinsed by C0002,
which was kept for 10 minutes at 120 Celsius,
which gave an electric conductivity (1899.5316295 S/cm)
 

#ID
340
#comment
P059FigS2a
#text
a mixture (1.3 weight percent of C0001 ("PH_thousand") and 98.7 weight percent of C0002) was spincoated,
which was kept for 20 minutes at 120 Celsius,
to which a mixture (1 molar concentration of C0012 in C0002) was dropped,
which was kept for 10 minutes at 160 Celsius,
which was rinsed by C0002,
which was kept for 10 minutes at 120 Celsius,
to which a mixture (1 molar concentration of C0012 in C0002) was dropped,
which was kept for 10 minutes at 160 Celsius,
which was rinsed by C0002,
which was kept for 10 minutes at 120 Celsius,
to which a mixture (1 molar concentration of C0012 in C0002) was dropped,
which was kept for 10 minutes at 160 Celsius,
which was rinsed by C0002,
which was kept for 10 minutes at 120 Celsius,
to which a mixture (5.0193597433 molar concentration of C0056 in C0002) was dropped at 25 Celsius,
which was rinsed by C0002,
which was kept for 10 minutes at 120 Celsius,
which gave an electric conductivity (1576.2380894 S/cm)
 





#ID
